Repository: taomoai/tesa_PDA

# tesa_PDA
Conduct tesa PDA project that enabling prouct properties matching material properties properly to satisfy PD requirements

# PDA - AI for Product Design

产品需求匹配与材料替换建议系统

## 项目简介

PDA (Product Design Assistant) 是一个基于 AI 的产品需求匹配与材料替换建议系统，专为胶带产品的设计优化而开发。系统通过三个核心步骤帮助用户快速找到满足性能要求的产品方案或材料组合：

- **Step 1: 精确匹配** - 基于精确条件筛选现有产品
- **Step 2: 近似匹配** - 使用容差算法找到最相近的产品，并提供可视化分析
- **Step 3: 新材料研发** - 基于目标性能逆向设计材料组合方案

## 功能特性

### Step 1: 精确匹配
- 支持多维度精确筛选：产品类型、总厚度、颜色、基材、剥离力、移除力等
- 实时展示匹配结果和产品详情
- 支持产品属性对比和标签筛选

### Step 2: 近似匹配
- 智能容差匹配算法，找到最相近的产品
- 雷达图可视化展示多维度匹配度
- PCA 降维分析产品分布密度
- 支持 Top-N 产品推荐和详细评估

### Step 3: 新材料研发
- 基于目标性能逆向设计材料组合
- 使用机器学习模型预测产品性能
- OR-Tools 优化求解器寻找最优方案
- 支持多方案对比和评分排序

## 技术架构

### 核心技术栈
- **前端框架**: Streamlit 1.36+
- **数据处理**: Pandas 2.0+, NumPy 1.24+
- **机器学习**: scikit-learn 1.3+
- **优化求解**: OR-Tools 9.0+
- **数据验证**: Pydantic 1.10+
- **可视化**: Matplotlib 3.7+

### 核心模块

#### `app/search.py`
- 精确产品搜索
- 多条件过滤
- 产品属性封装

#### `app/approximate_search.py`
- 模糊匹配算法
- 容差区间过滤
- 雷达图与 PCA 可视化
- 匹配度评分

#### `app/input_reverser.py`
- 逆向材料设计
- 线性回归模型预测
- OR-Tools 混合整数规划求解
- 材料组合优化

## 安装与运行

### 环境要求
- Python 3.12+
- pip 或 conda

### 安装步骤

1. **安装依赖**
```bash
pip install -r requirements.txt
```

2. **运行应用**
```bash
streamlit run requirements_mapping_app.py
```

应用将在浏览器中自动打开，默认地址：`http://localhost:8501`

## 使用指南

### 基本流程

1. **配置筛选条件**（左侧表单）
   - 选择产品类型（Single-liner / Double-liner / Transfer / Multi-layer）
   - 设置总厚度范围
   - 选择颜色和基材
   - 配置性能指标（剥离力、移除力、涂布量等）

2. **执行精确匹配**（Step 1）
   - 点击"计算匹配结果"
   - 查看匹配的产品列表
   - 选择产品查看详细属性

3. **近似匹配**（Step 2）
   - 如果精确匹配无结果，自动进入近似匹配
   - 查看雷达图和 PCA 分布图
   - 选择最相近的产品方案

4. **新材料研发**（Step 3）
   - 如果现有产品不满足需求，启动新材料研发
   - 设置推荐组合数量（5/10/20/50/100）
   - 查看材料组合方案和性能预测
   - 对比不同方案的评分和评估明细

### 性能指标说明

- **PA To SUS Open Side**: 开放面剥离力（N/25mm），范围 0-15
- **PA To SUS Covered Side**: 盖面剥离力（N/25mm），范围 0-15
- **Total Thickness**: 总厚度（不含离型纸，μm）
- **Removable Force**: 移除力（N）
- **Holding Power**: 持粘力（N）
- **Coating Weight**: 涂布量（g/m²）

**注意**: 首次运行前请确保所有数据文件和模型文件已正确配置在指定路径。

File: AI_for_Product_Design/data/df_liner_properties.csv
Liner|Serial Number|Description|Limits / Requirements|Units|Test Methods|type|NART|property_key|property_value|lb|ub|target_value
22857-90000-00|1.1.1|Colour|White||JOPM0041 comparison with reference sample|liner|22857-90000-00|liner##colour####|White|||
22857-90000-00|1.1.2|Surface free of foreign material, uniform texture|Surface free of foreign material, uniform texture||visual|liner|22857-90000-00|liner##surface free of foreign material, uniform texture####|Surface free of foreign material, uniform texture|||
22857-90000-00|1.1.3|Full coverage, uniform spread|Full coverage, uniform spread||JOPM0041 comparison with reference sample|liner|22857-90000-00|liner##full coverage, uniform spread####|Full coverage, uniform spread|||
22857-90000-00|1.1.4|Rub-off grade|1 – 1.5||JOPM0200 thumb test|liner|22857-90000-00|liner##rub-off grade####|1 – 1.5|1.0|1.5|1.25
22857-90000-00|1.2.1|Thickness|69 ± 6|µm|DIN EN ISO 534 (5)|liner|22857-90000-00|liner##thickness##µm##|69 ± 6|63.0|75.0|69.0
22857-90000-00|1.2.2|Basis weight|80 ± 5|g/m²|DIN EN ISO 536 (5) (sample size = 100cm²)|liner|22857-90000-00|liner##basis weight##g/m²##|80 ± 5|75.0|85.0|80.0
22857-90000-00|1.2.3|Tensile strength|≥ 90|N/15mm|DIN-ISO EN 1924.2 (5) (test speed 300mm/min, length 100mm)|liner|22857-90000-00|liner##tensile strength##n/15mm##|≥ 90|90.0||90.0
22857-90000-00|1.2.4|Moisture|≥ 42|%|DIN-ISO EN 287 Mondi Jülich: Moistrex PA 005|liner|22857-90000-00|liner##moisture##%##|≥ 42|42.0||42.0
22857-90000-00|1.3.1|Silicone coating weight (Supplier Method)|1.35 ± 0.1|g/m²|Mondi Jülich: PA 006 Oxford Lab-X3500|liner|22857-90000-00|liner##silicone coating weight (supplier method)##g/m²##|1.35 ± 0.1|1.25|1.4500000000000002|1.35
22857-90000-00|1.3.2|Silicone coating weight (tesa Method)|1.35 ± 0.1|g/m²|tesa: JOPM027 2.4, XRF|liner|22857-90000-00|liner##silicone coating weight (tesa method)##g/m²##|1.35 ± 0.1|1.25|1.4500000000000002|1.35
22857-90000-00|1.4.1|Release force (Natural rubber, easy side*) JOPMH003 K 50110/24h 40°C (3)|2 - 15|cN/cm|JOPMH003 K 50110/24h 40°C (3)|liner|22857-90000-00|liner##release force (natural rubber, easy side*) jopmh003 k 50110/24h 40°c (3)##cn/cm##|2 - 15|2.0|15.0|8.5
22857-90000-00|1.4.2|Release force (Natural rubber, easy side*) Mondi Jülich: PA 4012|2 - 20|cN/cm|Mondi Jülich: PA 4012|liner|22857-90000-00|liner##release force (natural rubber, easy side*) mondi jülich: pa 4012##cn/cm##|2 - 20|2.0|20.0|11.0
22857-90000-00|1.4.3|Release force (Natural rubber, easy side*) JOPMH003 A 7475/24h 70°C (3)|3 - 15|cN/cm|JOPMH003 A 7475/24h 70°C (3)|liner|22857-90000-00|liner##release force (natural rubber, easy side*) jopmh003 a 7475/24h 70°c (3)##cn/cm##|3 - 15|3.0|15.0|9.0
22857-90000-00|1.4.4|Release force (Natural rubber, easy side*) Mondi Jülich: PA 4022|4 - 15|cN/cm|Mondi Jülich: PA 4022|liner|22857-90000-00|liner##release force (natural rubber, easy side*) mondi jülich: pa 4022##cn/cm##|4 - 15|4.0|15.0|9.5
22857-90000-00|1.5.1|Loss of peel adhesion (easy side*)|≤ 20|%||liner|22857-90000-00|liner##loss of peel adhesion (easy side*)##%##|≤ 20||20.0|20.0
22857-90000-00|1.5.2|Loss of peel adhesion (tight side*)|≤ 20|%||liner|22857-90000-00|liner##loss of peel adhesion (tight side*)##%##|≤ 20||20.0|20.0
22857-90000-00|1.6.1|Anchorage of Print Ink on dense paper side|test tape has to be removed after contact to the printed side. No or slight residues of printing ink are acceptable||JOPM0031 Tesa 4124 at RT|liner|22857-90000-00|liner##anchorage of print ink on dense paper side####|test tape has to be removed after contact to the printed side. No or slight residues of printing ink are acceptable|||
22857-90000-00|1.6.2|Wipe off test (printed side [Water, acetone, Iso-Prop, Toluo])|Wiping with tinctures cloth on the siliconizes surface does not lead to smear of the ink||JOPM0133|liner|22857-90000-00|liner##wipe off test (printed side [water, acetone, iso-prop, toluo])####|Wiping with tinctures cloth on the siliconizes surface does not lead to smear of the ink|||
23039-90000-08|1.1.1|Colour|White||comparison with reference sample|liner|23039-90000-08|liner##colour####|White|||
23039-90000-08|1.1.2|Surface Quality|Free of foreign material, uniform texture||visual|liner|23039-90000-08|liner##surface quality####|Free of foreign material, uniform texture|||
23039-90000-08|1.1.3|Silicone Layer|Full coverage, uniform spread||JOPM1011 stain-test, comparison with reference sample Talbo method: WI-QA-036|liner|23039-90000-08|liner##silicone layer####|Full coverage, uniform spread|||
23039-90000-08|1.1.4|Silicone anchorage|Rub-off grade: 1-1.5||JOPM0200 thumb test|liner|23039-90000-08|liner##silicone anchorage####|Rub-off grade: 1-1.5|||
23039-90000-08|1.2.1|Thickness|67±6|µm|DIN EN 20534|liner|23039-90000-08|liner##thickness##µm##|67±6|61.0|73.0|67.0
23039-90000-08|1.2.2|Weight per unit area|80±5|g/m²|DIN EN ISO 536|liner|23039-90000-08|liner##weight per unit area##g/m²##|80±5|75.0|85.0|80.0
23039-90000-08|1.2.3|Tensile force MD|>75|N/15mm|DIN-ISO EN1924.2 (test speed 300mm/min, length 100mm)|liner|23039-90000-08|liner##tensile force md##n/15mm##|>75|75.0||75.0
23039-90000-08|1.2.4|Tensile Force CD|>42|%|DIN EN 20287 Talbo: WI-QA-021|liner|23039-90000-08|liner##tensile force cd##%##|>42|42.0||42.0
23039-90000-08|1.2.5|Moisture* (preliminary)|2.5-6|||liner|23039-90000-08|liner##moisture* (preliminary)####|2.5-6|2.5|6.0|4.25
23039-90000-08|1.3.1|Easy side|1.6±0.2|g/m²|tesa: JOPM027 ⁴|liner|23039-90000-08|liner##easy side##g/m²##|1.6±0.2|1.4000000000000001|1.8|1.6
23039-90000-08|1.3.2|Tight side|1.6±0.2|g/m²|Talbo: TB-PF-04 Oxford Lab-XRF3500|liner|23039-90000-08|liner##tight side##g/m²##|1.6±0.2|1.4000000000000001|1.8|1.6
23039-90000-08|1.4.1|Acrylic, easy side|2 - 15|cN/cm|JOPMH003 A 7475/24h 70°C ²|liner|23039-90000-08|liner##acrylic, easy side##cn/cm##|2 - 15|2.0|15.0|8.5
23039-90000-08|1.4.2|Acrylic, tight side|3 - 15|cN/cm|JOPMH003 A 7475/24h 70°C ²|liner|23039-90000-08|liner##acrylic, tight side##cn/cm##|3 - 15|3.0|15.0|9.0
23039-90000-08|1.5.1|Easy side|≤20|%|JOPMH003 A 7475/24h 70°C ²|liner|23039-90000-08|liner##easy side##%##|≤20||20.0|20.0
23039-90000-08|1.5.2|Tight side|≤20|%|JOPMH003 A 7475/24h 70°C ²|liner|23039-90000-08|liner##tight side##%##|≤20||20.0|20.0
23039-90000-08|1.6.1|Anchorage on printed side|After removal of test tape from the printed side, ink particles are not accepted, slight or no ink layer transfer is accepted, no obvious colour change on test part||Talbo method: WI-QA-026 Test tape: 3M 681 and tesa 4331 Comparable to reference sample and picture.|liner|23039-90000-08|liner##anchorage on printed side####|After removal of test tape from the printed side, ink particles are not accepted, slight or no ink layer transfer is accepted, no obvious colour change on test part|||
23039-90000-08|1.6.2|Wipe off test (printed side) [water, acetone, ethanol, Iso-prop, ethyl acetate]|Wipe with solvent drenched cloth on the silicone surface does not lead to smear of the ink||JOPM133 Comparable to reference sample and picture.|liner|23039-90000-08|liner##wipe off test (printed side) [water, acetone, ethanol, iso-prop, ethyl acetate]####|Wipe with solvent drenched cloth on the silicone surface does not lead to smear of the ink|||
21061-90000-00|1.1.1|Colour|Transparent||comparison with reference sample|liner|21061-90000-00|liner##colour####|Transparent|||
21061-90000-00|1.1.2|Surface Quality|Lubricant and dust-free surface No brush and claw marks||visual|liner|21061-90000-00|liner##surface quality####|Lubricant and dust-free surface No brush and claw marks|||
21061-90000-00|1.1.3|Silicone Layer|Has to be complete, no free parts of silicone or strips, uniform structure||has to clarified very soon and added here|liner|21061-90000-00|liner##silicone layer####|Has to be complete, no free parts of silicone or strips, uniform structure|||
21061-90000-00|1.1.4|Silicone anchorage|No rub off||thumb test|liner|21061-90000-00|liner##silicone anchorage####|No rub off|||
21061-90000-00|1.2.1|Thickness|50±4|µm|DIN EN 20534|liner|21061-90000-00|liner##thickness##µm##|50±4|46.0|54.0|50.0
21061-90000-00|1.2.2|Weight per unit area|72±4|g/m²|DIN EN ISO 2286-2|liner|21061-90000-00|liner##weight per unit area##g/m²##|72±4|68.0|76.0|72.0
21061-90000-00|1.2.3|Tensile force MD|≥105|N/15mm|DIN EN ISO 527-3 (Test speed = 300mm/min; Measure length = 100mm)|liner|21061-90000-00|liner##tensile force md##n/15mm##|≥105|105.0||105.0
21061-90000-00|1.2.4|Elongation at break MD|≥55|%||liner|21061-90000-00|liner##elongation at break md##%##|≥55|55.0||55.0
21061-90000-00|1.2.5|Shrinkage|0-3|%|Test-piece: 100 x 100 mm Test-conditions: 15 min; 150 °C (circulate)|liner|21061-90000-00|liner##shrinkage##%##|0-3|0.0|3.0|1.5
21061-90000-00|1.3.1|Outside|0.07-0.2|g/m²|tesa: JOPMI027 XRF analysis e. g. Oxford Lab-X3000|liner|21061-90000-00|liner##outside##g/m²##|0.07-0.2|0.07|0.2|0.135
21061-90000-00|1.4.1|Acrylic, outside|3~14|cN/cm|JOPMI003 A 7475/24h 70°C ²|liner|21061-90000-00|liner##acrylic, outside##cn/cm##|3~14|3.0|14.0|8.5
21061-90000-00|1.5.1|Outside|≤15|%|JOPMI003 A 7475/24h 70°C ²|liner|21061-90000-00|liner##outside##%##|≤15||15.0|15.0
20291-90000-80|1.1.1|Colour|Transparent||comparison with reference sample|liner|20291-90000-80|liner##colour####|Transparent|||
20291-90000-80|1.1.2|Surface Quality|Lubricant and dust-free surface No brush and claw marks||visual|liner|20291-90000-80|liner##surface quality####|Lubricant and dust-free surface No brush and claw marks|||
20291-90000-80|1.1.3|Silicone Layer|Has to be complete, no free parts of silicone or strips, uniform structure||comparison with reference sample|liner|20291-90000-80|liner##silicone layer####|Has to be complete, no free parts of silicone or strips, uniform structure|||
20291-90000-80|1.1.4|Silicone anchorage|No rub off||thumb test|liner|20291-90000-80|liner##silicone anchorage####|No rub off|||
20291-90000-80|1.2.1|Thickness|36±3|µm|DIN EN 20534|liner|20291-90000-80|liner##thickness##µm##|36±3|33.0|39.0|36.0
20291-90000-80|1.2.2|Weight per unit area|52±4|g/m²|DIN EN ISO 2286-2|liner|20291-90000-80|liner##weight per unit area##g/m²##|52±4|48.0|56.0|52.0
20291-90000-80|1.2.3|Tensile force MD|≥65|N/15mm|DIN EN ISO 527-3 (Test speed = 300mm/min; Measure length = 100mm)|liner|20291-90000-80|liner##tensile force md##n/15mm##|≥65|65.0||65.0
20291-90000-80|1.2.4|Elongation at break MD|≥55|%||liner|20291-90000-80|liner##elongation at break md##%##|≥55|55.0||55.0
20291-90000-80|1.2.5|Shrinkage|0-3|%|Test-piece: 100×100mm Test-conditions: 15min; 150°C (circulate)|liner|20291-90000-80|liner##shrinkage##%##|0-3|0.0|3.0|1.5
20291-90000-80|1.3.1|Outside|0.09-0.30|g/m²|tesa: JOPMI027 XRF analysis e. g. Oxford Lab-X3000|liner|20291-90000-80|liner##outside##g/m²##|0.09-0.30|0.09|0.3|0.195
20291-90000-80|1.4.1|Acrylic, outside|3 - 10|cN/cm|JOPMI003 A 7475/24h 70°C ²|liner|20291-90000-80|liner##acrylic, outside##cn/cm##|3 - 10|3.0|10.0|6.5
20291-90000-80|1.5.1|Outside|≤20|%|JOPMI003 A 7475/24h 70°C ²|liner|20291-90000-80|liner##outside##%##|≤20||20.0|20.0
23034-90000-01|1.1.1|Colour|Transparent||JOPM0041 comparison with reference sample|liner|23034-90000-01|liner##colour####|Transparent|||
23034-90000-01|1.1.2|Surface Quality|Silicone coating free of foreign material, uniform texture||visual|liner|23034-90000-01|liner##surface quality####|Silicone coating free of foreign material, uniform texture|||
23034-90000-01|1.1.3|Silicone Layer|Full coverage, uniform spread||stain-test, comparison with reference sample|liner|23034-90000-01|liner##silicone layer####|Full coverage, uniform spread|||
23034-90000-01|1.1.4|Silicone anchorage|Rub-off grade: 2||JOPM0200 thumb test Siliconature Mi-07|liner|23034-90000-01|liner##silicone anchorage####|Rub-off grade: 2|||
23034-90000-01|1.3.1|Silicone side|0.08-0.3|g/m²|tesa: JOPM1027 2,4, Oxford Lab-X3000 Siliconature: XRF(MI66)|liner|23034-90000-01|liner##silicone side##g/m²##|0.08-0.3|0.08|0.3|0.19
23034-90000-01|1.4.1|Acrylic, silicone side|7-25|cN/cm|JOPMH003 A 7475/24h 70°C 2 Siliconature method MI-45|liner|23034-90000-01|liner##acrylic, silicone side##cn/cm##|7-25|7.0|25.0|16.0
23034-90000-01|1.5.1|Silicone side|≤20|%|JOPMH003 A 7475/24h 70°C 2 Siliconature method MI-21|liner|23034-90000-01|liner##silicone side##%##|≤20||20.0|20.0
23033-90000-01|1.1.1|Colour|Transparent||JOPM0041 comparison with reference sample|liner|23033-90000-01|liner##colour####|Transparent|||
23033-90000-01|1.1.2|Surface Quality|Silicone coating free of foreign material, uniform texture||visual|liner|23033-90000-01|liner##surface quality####|Silicone coating free of foreign material, uniform texture|||
23033-90000-01|1.1.3|Silicone Layer|Full coverage, uniform spread||stain-test, comparison with reference sample|liner|23033-90000-01|liner##silicone layer####|Full coverage, uniform spread|||
23033-90000-01|1.1.4|Silicone anchorage|Rub-off grade: 2||JOPM0200 thumb test Siliconature MI-07|liner|23033-90000-01|liner##silicone anchorage####|Rub-off grade: 2|||
23033-90000-01|1.3.1|Silicone side|0.08-0.3|g/m²|tesa: JOPM1027 2,4, Oxford Lab-X3000 Siliconature: XRF(MI66)|liner|23033-90000-01|liner##silicone side##g/m²##|0.08-0.3|0.08|0.3|0.19
23033-90000-01|1.4.1|Acrylic, silicone side|3-8|cN/cm|JOPMH003 A 7475/24h 70°C 2 Siliconature method MI-45|liner|23033-90000-01|liner##acrylic, silicone side##cn/cm##|3-8|3.0|8.0|5.5
23033-90000-01|1.5.1|Silicone side|≤20|%|JOPMH003 A 7475/24h 70°C 2 Siliconature method MI-21|liner|23033-90000-01|liner##silicone side##%##|≤20||20.0|20.0
23019-90000-00|1.1.1|Colour|Green blue||comparison with reference sample|liner|23019-90000-00|liner##colour####|Green blue|||
23019-90000-00|1.1.2|Surface Quality|Lubricant and dust-free surface; No brush and claw marks||visual|liner|23019-90000-00|liner##surface quality####|Lubricant and dust-free surface; No brush and claw marks|||
23019-90000-00|1.1.3|Silicone Layer|Complete, no free parts of silicone or strips, uniform structure||comparison with reference sample|liner|23019-90000-00|liner##silicone layer####|Complete, no free parts of silicone or strips, uniform structure|||
23019-90000-00|1.1.4|Silicone anchorage|No rub off||thumb test|liner|23019-90000-00|liner##silicone anchorage####|No rub off|||
23019-90000-00|1.2.1|Thickness|50 ± 4|µm|DIN EN 20534|liner|23019-90000-00|liner##thickness##µm##|50 ± 4|46.0|54.0|50.0
23019-90000-00|1.2.2|Weight per unit area|72 ± 4|g/m²|DIN EN ISO 2286-2|liner|23019-90000-00|liner##weight per unit area##g/m²##|72 ± 4|68.0|76.0|72.0
23019-90000-00|1.2.3|Tensile force MD|≥ 105|N/15mm|DIN EN ISO 527-3 (Test speed = 300mm/min; Measure length = 100mm)|liner|23019-90000-00|liner##tensile force md##n/15mm##|≥ 105|105.0||105.0
23019-90000-00|1.2.4|Elongation at break MD|≥ 55|%|DIN EN ISO 527-3|liner|23019-90000-00|liner##elongation at break md##%##|≥ 55|55.0||55.0
23038-90000-08|1.1.1|Colour|Havanna||comparison with reference sample|liner|23038-90000-08|liner##colour####|Havanna|||
23038-90000-08|1.1.2|Surface Quality|Free of foreign material, uniform texture||visual|liner|23038-90000-08|liner##surface quality####|Free of foreign material, uniform texture|||
23038-90000-08|1.1.3|Silicone Layer|Full coverage, uniform spread||JOPMI011 stain-test, comparison with reference sample Taibo method: WI-QA-036|liner|23038-90000-08|liner##silicone layer####|Full coverage, uniform spread|||
23038-90000-08|1.1.4|Silicone anchorage|Rub-off grade: 1-1.5||JOPM0200 thumb test|liner|23038-90000-08|liner##silicone anchorage####|Rub-off grade: 1-1.5|||
23038-90000-08|1.2.1|Thickness|67±6|µm|DIN EN 20534|liner|23038-90000-08|liner##thickness##µm##|67±6|61.0|73.0|67.0
23038-90000-08|1.2.2|Weight per unit area|80±5|g/m²|DIN EN ISO 536|liner|23038-90000-08|liner##weight per unit area##g/m²##|80±5|75.0|85.0|80.0
23038-90000-08|1.2.3|Tensile force MD|>75|N/15mm|DIN-ISO EN1924.2 (test speed 300mm/min, length 100mm)|liner|23038-90000-08|liner##tensile force md##n/15mm##|>75|75.0||75.0
23038-90000-08|1.2.4|Tensile Force CD|>42|N/15mm|DIN-ISO EN1924.2 (test speed 300mm/min, length 100mm)|liner|23038-90000-08|liner##tensile force cd##n/15mm##|>42|42.0||42.0
23038-90000-08|1.2.5|Moisture|2.5-6|%|DIN EN 20287 Taibo: WI-QA-021|liner|23038-90000-08|liner##moisture##%##|2.5-6|2.5|6.0|4.25
23038-90000-08|1.3.1|Easy side|1.6±0.2|g/m²|tesa: JOPMI027 Taibo: TB-PF-04|liner|23038-90000-08|liner##easy side##g/m²##|1.6±0.2|1.4000000000000001|1.8|1.6
23038-90000-08|1.3.2|Tight side|1.6±0.2|g/m²|Oxford Lab-XRF3500|liner|23038-90000-08|liner##tight side##g/m²##|1.6±0.2|1.4000000000000001|1.8|1.6
23038-90000-08|1.4.1|Acrylic, easy side|2 - 15|cN/cm|JOPMH003 A 7475/24h 70°C|liner|23038-90000-08|liner##acrylic, easy side##cn/cm##|2 - 15|2.0|15.0|8.5
23038-90000-08|1.4.2|Acrylic, tight side|3 - 15|cN/cm|JOPMH003 A 7475/24h 70°C|liner|23038-90000-08|liner##acrylic, tight side##cn/cm##|3 - 15|3.0|15.0|9.0
23038-90000-08|1.5.1|Easy side|≤20|%|JOPMH003 A 7475/24h 70°C|liner|23038-90000-08|liner##easy side##%##|≤20||20.0|20.0
23038-90000-08|1.5.2|Tight side|≤20|%|JOPMH003 A 7475/24h 70°C|liner|23038-90000-08|liner##tight side##%##|≤20||20.0|20.0
22872-90000-00|1.1.1|Colour|Havanna||J0PM0041 comparison with reference sample|liner|22872-90000-00|liner##colour####|Havanna|||
22872-90000-00|1.1.2|Surface Quality|Surface free of foreign material, uniform texture||visual|liner|22872-90000-00|liner##surface quality####|Surface free of foreign material, uniform texture|||
22872-90000-00|1.1.3|Silicone Layer|Full coverage, uniform spread||J0PM0041 comparison with reference sample|liner|22872-90000-00|liner##silicone layer####|Full coverage, uniform spread|||
22872-90000-00|1.1.4|Silicone anchorage|Rub-off grade: 1 - 1.5||J0PM0200 thumb test|liner|22872-90000-00|liner##silicone anchorage####|Rub-off grade: 1 - 1.5|||
22872-90000-00|1.2.1|Thickness|69 ± 6|µm|DIN EN ISO 534|liner|22872-90000-00|liner##thickness##µm##|69 ± 6|63.0|75.0|69.0
22872-90000-00|1.2.2|Weight per unit area|80 ± 5|g/m²|DIN EN ISO 536 (sample size = 100cm²)|liner|22872-90000-00|liner##weight per unit area##g/m²##|80 ± 5|75.0|85.0|80.0
22872-90000-00|1.2.3|Tensile force MD|≥ 90|N/15mm|DIN-ISO EN 1924.2 (test speed 300mm/min, length 100mm)|liner|22872-90000-00|liner##tensile force md##n/15mm##|≥ 90|90.0||90.0
22872-90000-00|1.2.4|Tensile Force CD|≥ 42|N/15mm|DIN-ISO EN 1924.2 (test speed 300mm/min, length 100mm)|liner|22872-90000-00|liner##tensile force cd##n/15mm##|≥ 42|42.0||42.0
22872-90000-00|1.2.5|Moisture|3.5 - 5.5|%|DIN-ISO EN 287 Mondi Jülich: Moistrex PA 005|liner|22872-90000-00|liner##moisture##%##|3.5 - 5.5|3.5|5.5|4.5
22872-90000-00|1.3.1|easy side|1.35 ± 0.1|g/m²|tesa: J0PMI027, XRF Mondi Jülich: PA 006 Oxford Lab-X3500|liner|22872-90000-00|liner##easy side##g/m²##|1.35 ± 0.1|1.25|1.4500000000000002|1.35
22872-90000-00|1.3.2|tight side|1.35 ± 0.1|g/m²|tesa: J0PMI027, XRF Mondi Jülich: PA 006 Oxford Lab-X3500|liner|22872-90000-00|liner##tight side##g/m²##|1.35 ± 0.1|1.25|1.4500000000000002|1.35
22872-90000-00|1.4.1|Natural rubber, easy side|2 - 15|cN/cm|JOPMH003 K 50110/24h 40°C|liner|22872-90000-00|liner##natural rubber, easy side##cn/cm##|2 - 15|2.0|15.0|8.5
22872-90000-00|1.4.2|Natural rubber, tight side|2 - 20|cN/cm|JOPMH003 K 50110/24h 40°C|liner|22872-90000-00|liner##natural rubber, tight side##cn/cm##|2 - 20|2.0|20.0|11.0
22872-90000-00|1.4.3|Acrylic, easy side|3 - 15|cN/cm|JOPMH003 A 7475/24h 70°C|liner|22872-90000-00|liner##acrylic, easy side##cn/cm##|3 - 15|3.0|15.0|9.0
22872-90000-00|1.4.4|Acrylic, tight side|4 - 15|cN/cm|JOPMH003 A 7475/24h 70°C|liner|22872-90000-00|liner##acrylic, tight side##cn/cm##|4 - 15|4.0|15.0|9.5
22872-90000-00|1.5.1|easy side|≤ 20|%|JOPMH003 A 7475/24h 70°C Mondi Jülich: PA 4.31|liner|22872-90000-00|liner##easy side##%##|≤ 20||20.0|20.0
22872-90000-00|1.5.2|tight side|≤ 20|%|JOPMH003 A 7475/24h 70°C Mondi Jülich: PA 4.31|liner|22872-90000-00|liner##tight side##%##|≤ 20||20.0|20.0
20292-90000-80|1.1.1|Colour|Transparent||comparison with reference sample|liner|20292-90000-80|liner##colour####|Transparent|||
20292-90000-80|1.1.2|Surface Quality|Lubricant and dust-free surface No brush and claw marks||visual|liner|20292-90000-80|liner##surface quality####|Lubricant and dust-free surface No brush and claw marks|||
20292-90000-80|1.1.3|Silicone Layer|Has to be complete, no free parts of silicone or strips, uniform structure||comparison with reference sample|liner|20292-90000-80|liner##silicone layer####|Has to be complete, no free parts of silicone or strips, uniform structure|||
20292-90000-80|1.1.4|Silicone anchorage|No rub off||thumb test|liner|20292-90000-80|liner##silicone anchorage####|No rub off|||
20292-90000-80|1.2.1|Thickness|50±4|µm|DIN EN 20534|liner|20292-90000-80|liner##thickness##µm##|50±4|46.0|54.0|50.0
20292-90000-80|1.2.2|Weight per unit area|72±4|g/m²|DIN EN ISO 2286-2|liner|20292-90000-80|liner##weight per unit area##g/m²##|72±4|68.0|76.0|72.0
20292-90000-80|1.2.3|Tensile force MD|≥105|N/15mm|DIN EN ISO 527-3 (Test speed = 300mm/min; Measure length = 100mm)|liner|20292-90000-80|liner##tensile force md##n/15mm##|≥105|105.0||105.0
20292-90000-80|1.2.4|Elongation at break MD|≥55|%|DIN EN ISO 527-3 (Test speed = 300mm/min; Measure length = 100mm)|liner|20292-90000-80|liner##elongation at break md##%##|≥55|55.0||55.0
20292-90000-80|1.2.5|Shrinkage|0-3|%|Test-piece:100×100mm Test-conditions: 15min; 150°C (circulate)|liner|20292-90000-80|liner##shrinkage##%##|0-3|0.0|3.0|1.5
20292-90000-80|1.3.1|Outside|0.09-0.30 (low rainbow)|g/m²|tesa: J0PMI027 XRF analysis e. g. Oxford Lab-X3000|liner|20292-90000-80|liner##outside##g/m²##|0.09-0.30 (low rainbow)|0.09|0.3|0.195
20292-90000-80|1.4.1|Acrylic, outside|13-27|cN/cm|JOPMH003 A 7475/24h 70°C|liner|20292-90000-80|liner##acrylic, outside##cn/cm##|13-27|13.0|27.0|20.0
20292-90000-80|1.5.1|Outside|≤20|%|JOPMH003 A 7475/24h 70°C|liner|20292-90000-80|liner##outside##%##|≤20||20.0|20.0
21103-90000-00|1.1.1|Colour|Transparent||JOPM 0041 comparison with reference sample|liner|21103-90000-00|liner##colour####|Transparent|||
21103-90000-00|1.1.2|Surface Quality|Free of foreign material, uniform texture||visual|liner|21103-90000-00|liner##surface quality####|Free of foreign material, uniform texture|||
21103-90000-00|1.1.3|Silicone Layer|Full coverage, uniform spread||JOPMI 011 stain-test, comparison with reference sample|liner|21103-90000-00|liner##silicone layer####|Full coverage, uniform spread|||
21103-90000-00|1.1.4|Silicone anchorage|Rub-off grade: 2||J0PM0200 thumb test|liner|21103-90000-00|liner##silicone anchorage####|Rub-off grade: 2|||
21103-90000-00|1.2.1|Thickness|50±4|µm|DIN EN 20534 1)|liner|21103-90000-00|liner##thickness##µm##|50±4|46.0|54.0|50.0
21103-90000-00|1.2.2|Weight per unit area|72±4|g/m²|DIN EN ISO 2286-2 1)|liner|21103-90000-00|liner##weight per unit area##g/m²##|72±4|68.0|76.0|72.0
21103-90000-00|1.2.3|Tensile force MD|≥105|N/15mm|DIN-ISO EN 527 (films) (Test speed=300 mm/min, Measure length=100mm)|liner|21103-90000-00|liner##tensile force md##n/15mm##|≥105|105.0||105.0
21103-90000-00|1.2.4|Elongation at break MD|≥55|%|DIN-ISO EN 527 (films) (Test speed=300 mm/min, Measure length=100mm)|liner|21103-90000-00|liner##elongation at break md##%##|≥55|55.0||55.0
21103-90000-00|1.2.5|Shrinkage|0-3|%|Test-piece:100x100mm Test-conditions:15min; 150°C (air circulation)|liner|21103-90000-00|liner##shrinkage##%##|0-3|0.0|3.0|1.5
21103-90000-00|1.3.1|Silicone side|0.07-0.2|g/m²|tesa:J0PMI0271.2.4), suppliers XRF device, e.g. Oxford Lab-X3000|liner|21103-90000-00|liner##silicone side##g/m²##|0.07-0.2|0.07|0.2|0.135
21103-90000-00|1.4.1|Acrylic, silicone side||cN/cm|JOPMH003A7475/24h70°C 2)|liner|21103-90000-00|liner##acrylic, silicone side##cn/cm##||||
21103-90000-00|1.5.1|Silicone side|≤20|%|JOPMH003A7475/24h70°C 2)|liner|21103-90000-00|liner##silicone side##%##|≤20||20.0|20.0
21104-90000-00|1.1.1|Colour|Transparent||JOPM 0041 comparison with reference sample|liner|21104-90000-00|liner##colour####|Transparent|||
21104-90000-00|1.1.2|Surface Quality|Free of foreign material, flat and uniform texture||Visual|liner|21104-90000-00|liner##surface quality####|Free of foreign material, flat and uniform texture|||
21104-90000-00|1.1.3|Silicone Layer|Full coverage, uniform spread||JOPMI 011 stain-test, comparison with reference sample|liner|21104-90000-00|liner##silicone layer####|Full coverage, uniform spread|||
21104-90000-00|1.1.4|Silicone anchorage|Rub-off grade: 2||J0PM0200 thumb test|liner|21104-90000-00|liner##silicone anchorage####|Rub-off grade: 2|||
21104-90000-00|1.2.1|Thickness|36±3|µm|DIN EN 205341)|liner|21104-90000-00|liner##thickness##µm##|36±3|33.0|39.0|36.0
21104-90000-00|1.2.2|Weight per unit area|52±4|g/m²|DIN EN ISO 2286-21)|liner|21104-90000-00|liner##weight per unit area##g/m²##|52±4|48.0|56.0|52.0
21104-90000-00|1.2.3|Tensile force MD|≥65|N/15mm|DIN-ISO EN 527-3 (Test speed=300mm/min, Measure length=100mm)|liner|21104-90000-00|liner##tensile force md##n/15mm##|≥65|65.0||65.0
21104-90000-00|1.2.4|Elongation at break MD|≥55|%|Test-piece:100x100mm Test-conditions:15min; 150°C (air circulation)|liner|21104-90000-00|liner##elongation at break md##%##|≥55|55.0||55.0
21104-90000-00|1.2.5|Shrinkage|0-3|%|Test-piece:100x100mm Test-conditions:15min; 150°C (air circulation)|liner|21104-90000-00|liner##shrinkage##%##|0-3|0.0|3.0|1.5
21104-90000-00|1.3.1|Silicone side|0.07-0.2|g/m²|tesa:JOPMI0271,2.4), Oxford Lab-X3000 WR:Oxford Lab-X5000|liner|21104-90000-00|liner##silicone side##g/m²##|0.07-0.2|0.07|0.2|0.135
21104-90000-00|1.4.1|Acrylic, silicone side||cN/cm|JOPMH003A7475/24h70°C2)|liner|21104-90000-00|liner##acrylic, silicone side##cn/cm##||||
21104-90000-00|1.5.1|Silicone side|≤20|%|JOPMH003A7475/24h70°C2)|liner|21104-90000-00|liner##silicone side##%##|≤20||20.0|20.0

File: AI_for_Product_Design/data/df_materials.csv
type|NART|property_key|property_value|lb|ub
adhesive|14174-80000-00|adhesive##peel adhesion (n/cm)##sus##|7.1|7.1|7.1
adhesive|14174-80000-00|adhesive##peel adhesion (n/cm)##pc##|8.3|8.3|8.3
adhesive|14174-80000-00|adhesive##holding power (mins)##rt##|>10000|10000.0|
adhesive|14174-80000-00|adhesive##edge taping##60/90##|>7d|7.0|
adhesive|14174-80000-00|adhesive##static peel (mm)##50g,70℃ 24hr##|1|1.0|1.0
adhesive|14174-80000-00|adhesive##name plate (mm)##30°,60/90 24hr##|3|3.0|3.0
adhesive|14174-80000-00|adhesive##tg(℃)##dsc##|-31|-31.0|-31.0
adhesive|14174-80000-00|adhesive##tg(℃)##dma##|-2|-2.0|-2.0
adhesive|10164-70000-00|adhesive##peel adhesion (n/cm)##sus##|6|6.0|6.0
adhesive|10164-70000-00|adhesive##peel adhesion (n/cm)##pc##|6|6.0|6.0
adhesive|10164-70000-00|adhesive##holding power (mins)##rt##|>10000|10000.0|
adhesive|10164-70000-00|adhesive##edge taping##60/90##|2-5d|2.0|5.0
adhesive|10164-70000-00|adhesive##static peel (mm)##50g,70℃ 24hr##|10|10.0|10.0
adhesive|10164-70000-00|adhesive##name plate (mm)##30°,60/90 24hr##|2|2.0|2.0
adhesive|10164-70000-00|adhesive##tg(℃)##dsc##|-24|-24.0|-24.0
adhesive|10164-70000-00|adhesive##tg(℃)##dma##|-9|-9.0|-9.0
adhesive|13799-70000-80|adhesive##peel adhesion (n/cm)##sus##|1|1.0|1.0
adhesive|13799-70000-80|adhesive##peel adhesion (n/cm)##rt astm##|0.12|0.12|0.12
adhesive|13799-70000-80|adhesive##peel adhesion (n/cm)##pe##|0.5|0.5|0.5
adhesive|13799-70000-80|adhesive##holding power (mins)##rt##|>10000|10000.0|
adhesive|13799-70000-80|adhesive##micro shear##distance µm##|10|10.0|10.0
adhesive|13799-70000-80|adhesive##heat resistance##200℃ 8hrs##|0.52|0.52|0.52
adhesive|13799-70000-80|adhesive##acid free####|yes||
adhesive|13740-70000-90|adhesive##peel adhesion (n/cm)##sus##|6.4|6.4|6.4
adhesive|13740-70000-90|adhesive##peel adhesion (n/cm)##pc##|7.8|7.8|7.8
adhesive|13740-70000-90|adhesive##peel adhesion (n/cm)##pe##|4.2|4.2|4.2
adhesive|13740-70000-90|adhesive##holding power (mins)##rt##|10000|10000.0|10000.0
adhesive|13740-70000-90|adhesive##holding power (mins)##70℃##|1364|1364.0|1364.0
adhesive|13740-70000-90|adhesive##micro shear##distance µm##|70|70.0|70.0
adhesive|13740-70000-90|adhesive##rb tack##mm##|213|213.0|213.0
adhesive|13740-70000-90|adhesive##tg(℃)##dsc##|-30|-30.0|-30.0
adhesive|10206-70000-00|adhesive##peel adhesion (n/cm)##astm##|7.5|7.5|7.5
adhesive|10206-70000-00|adhesive##peel adhesion (n/cm)##pi##|9.5|9.5|9.5
adhesive|10206-70000-00|adhesive##holding power (mins)##rt##|>10000|10000.0|
adhesive|10206-70000-00|adhesive##tg(℃)##dsc##|-13.7|-13.7|-13.7
adhesive|10206-70000-00|adhesive##tg(℃)##dma##|0.83|0.83|0.83
adhesive|13840-50000-81|adhesive##peel adhesion (n/cm)##sus##|7.7|7.7|7.7
adhesive|13840-50000-81|adhesive##peel adhesion (n/cm)##pc##|7.4|7.4|7.4
adhesive|13840-50000-81|adhesive##peel adhesion (n/cm)##pe##|2.9|2.9|2.9
adhesive|13840-50000-81|adhesive##holding power (mins)##rt##|10000|10000.0|10000.0
adhesive|13840-50000-81|adhesive##holding power (mins)##70℃##|776|776.0|776.0
adhesive|13840-50000-81|adhesive##micro shear##distance µm##|110|110.0|110.0
adhesive|13840-50000-81|adhesive##rb tack##mm##|220|220.0|220.0
adhesive|13840-50000-81|adhesive##tg(℃)##dsc##|-23|-23.0|-23.0
adhesive|13840-50000-81|adhesive##tg(℃)##dma##|-3|-3.0|-3.0
adhesive|10151-80000-00|adhesive##peel adhesion (n/cm)##sus##|12.3|12.3|12.3
adhesive|10151-80000-00|adhesive##peel adhesion (n/cm)##pe##|6.5|6.5|6.5
adhesive|10151-80000-00|adhesive##holding power (mins)##rt##|10000|10000.0|10000.0
adhesive|10151-80000-00|adhesive##holding power (mins)##70℃##|527|527.0|527.0
adhesive|10151-80000-00|adhesive##micro shear##distance µm##|<100||100.0
adhesive|10151-80000-00|adhesive##rb tack##mm##|>300|300.0|
adhesive|10151-80000-00|adhesive##tg(℃)##dsc##|-50~-60|-60.0|-50.0
adhesive|10151-80000-00|adhesive##tg(℃)##dma##|7.2|7.2|7.2
adhesive|14064-80000-80|adhesive##peel adhesion (n/cm)##sus##|5|5.0|5.0
adhesive|14064-80000-80|adhesive##peel adhesion (n/cm)##pc##|3|3.0|3.0
adhesive|14064-80000-80|adhesive##holding power (mins)##rt##|>10000|10000.0|
adhesive|14064-80000-80|adhesive##edge taping##60/90##|>7d|7.0|
adhesive|14064-80000-80|adhesive##static peel (mm)##50g,70℃ 24hr##|0|0.0|0.0
adhesive|14064-80000-80|adhesive##name plate (mm)##30°,60/90 24hr##|0|0.0|0.0
adhesive|14064-80000-80|adhesive##tg(℃)##dsc##|-20|-20.0|-20.0
adhesive|14064-80000-80|adhesive##tg(℃)##dma##|-4|-4.0|-4.0
adhesive|13783-40000-80|adhesive##peel adhesion (n/cm)##sus##|9.7|9.7|9.7
adhesive|13783-40000-80|adhesive##peel adhesion (n/cm)##pc##|9.1|9.1|9.1
adhesive|13783-40000-80|adhesive##peel adhesion (n/cm)##pe##|3.4|3.4|3.4
adhesive|13783-40000-80|adhesive##holding power (mins)##rt##|>10000|10000.0|
adhesive|13783-40000-80|adhesive##holding power (mins)##70℃##|980|980.0|980.0
adhesive|13783-40000-80|adhesive##micro shear##distance µm##|129|129.0|129.0
adhesive|13783-40000-80|adhesive##rb tack##mm##|>600|600.0|
adhesive|13783-40000-80|adhesive##tg(℃)##dsc##|-18|-18.0|-18.0
adhesive|13783-40000-80|adhesive##tg(℃)##dma##|-2.6|-2.6|-2.6
adhesive|10358-80000-00|adhesive##peel adhesion (n/cm)##sus##|8.7|8.7|8.7
adhesive|10358-80000-01|adhesive##peel adhesion (n/cm)##pc##|||
adhesive|10358-80000-02|adhesive##peel adhesion (n/cm)##pe##|||
adhesive|10358-80000-03|adhesive##holding power (mins)##rt##|10000|10000.0|10000.0
adhesive|10358-80000-04|adhesive##holding power (mins)##70℃##|1345|1345.0|1345.0
adhesive|10358-80000-05|adhesive##micro shear##distance µm##|134|134.0|134.0
adhesive|10358-80000-06|adhesive##rb tack##mm##|||
adhesive|10358-80000-07|adhesive##tg(℃)##dsc##|-23|-23.0|-23.0
adhesive|10358-80000-08|adhesive##tg(℃)##dma##|1.9|1.9|1.9
adhesive|13044-70000-80|adhesive##peel adhesion (n/cm)##sus##|0.02|0.02|0.02
adhesive|13044-70000-80|adhesive##heat resistance##200℃ 8hrs##|0.32|0.32|0.32
adhesive|13044-70000-80|adhesive##acid free####|yes||
adhesive|13799-70000-81|adhesive##peel adhesion (n/cm)##sus##|0.12|0.12|0.12
adhesive|13799-70000-81|adhesive##heat resistance##200℃ 8hrs##|0.52|0.52|0.52
adhesive|13799-70000-81|adhesive##acid free####|yes||
adhesive|10089-80000-00|adhesive##peel adhesion (n/cm)##sus##|6|6.0|6.0
adhesive|10089-80000-00|adhesive##peel adhesion (n/cm)##pc##|6.1|6.1|6.1
adhesive|10089-80000-00|adhesive##peel adhesion (n/cm)##pe##|2.6|2.6|2.6
adhesive|10089-80000-00|adhesive##holding power (mins)##rt##|>10000|10000.0|
adhesive|10089-80000-00|adhesive##holding power (mins)##70℃##|1260|1260.0|1260.0
adhesive|10089-80000-00|adhesive##micro shear##distance µm##|102|102.0|102.0
adhesive|10089-80000-00|adhesive##micro shear##elasticity%##|76|76.0|76.0
adhesive|10089-80000-00|adhesive##rb tack##mm##|126|126.0|126.0
adhesive|10089-80000-00|adhesive##tg(℃)##dsc##|-28|-28.0|-28.0
adhesive|10089-80000-00|adhesive##tg(℃)##dma##|-8.1|-8.1|-8.1
adhesive|10011-80000-00|adhesive##peel adhesion (n/cm)##sus##|7.5|7.5|7.5
adhesive|10011-80000-00|adhesive##peel adhesion (n/cm)##pc##|7.4|7.4|7.4
adhesive|10011-80000-00|adhesive##peel adhesion (n/cm)##pe##|2.8|2.8|2.8
adhesive|10011-80000-00|adhesive##holding power (mins)##rt##|>8000|8000.0|
adhesive|10011-80000-00|adhesive##holding power (mins)##70℃##|1732|1732.0|1732.0
adhesive|10011-80000-00|adhesive##micro shear##distance µm##|128|128.0|128.0
adhesive|10011-80000-00|adhesive##micro shear##elasticity%##|72|72.0|72.0
adhesive|10011-80000-00|adhesive##rb tack##mm##|>600|600.0|
adhesive|10011-80000-00|adhesive##tg(℃)##dsc##|-26|-26.0|-26.0
adhesive|10011-80000-00|adhesive##tg(℃)##dma##|-0.2|-0.2|-0.2
liner|22857-90000-00|liner##colour####|White, printed with tesa Logo FINAT TLMI-No. 16||
liner|22857-90000-00|liner##surface free of foreign material, uniform texture####|Surface free of foreign material, uniform texture||
liner|22857-90000-00|liner##full coverage, uniform spread####|Full coverage, uniform spread||
liner|22857-90000-00|liner##rub-off grade####|1 – 1.5|1.0|1.5
liner|22857-90000-00|liner##thickness##µm##|69 ± 6|63.0|75.0
liner|22857-90000-00|liner##basis weight##g/m²##|80 ± 5|75.0|85.0
liner|22857-90000-00|liner##tensile strength##n/15mm##|≥ 90|90.0|
liner|22857-90000-00|liner##moisture##%##|≥ 42|42.0|
liner|22857-90000-00|liner##silicone coating weight (supplier method)##g/m²##|1.35 ± 0.1|1.25|1.4500000000000002
liner|22857-90000-00|liner##silicone coating weight (tesa method)##g/m²##|1.35 ± 0.1|1.25|1.4500000000000002
liner|22857-90000-00|liner##release force (natural rubber, easy side*) jopmh003 k 50110/24h 40°c (3)##cn/cm##|2 - 15|2.0|15.0
liner|22857-90000-00|liner##release force (natural rubber, easy side*) mondi jülich: pa 4012##cn/cm##|2 - 20|2.0|20.0
liner|22857-90000-00|liner##release force (natural rubber, easy side*) jopmh003 a 7475/24h 70°c (3)##cn/cm##|3 - 15|3.0|15.0
liner|22857-90000-00|liner##release force (natural rubber, easy side*) mondi jülich: pa 4022##cn/cm##|4 - 15|4.0|15.0
liner|22857-90000-00|liner##loss of peel adhesion (easy side*)##%##|≤ 20||20.0
liner|22857-90000-00|liner##loss of peel adhesion (tight side*)##%##|≤ 20||20.0
liner|22857-90000-00|liner##anchorage of print ink on dense paper side####|test tape has to be removed after contact to the printed side. No or slight residues of printing ink are acceptable||
liner|22857-90000-00|liner##wipe off test (printed side [water, acetone, iso-prop, toluo])####|Wiping with tinctures cloth on the siliconizes surface does not lead to smear of the ink||
liner|23039-90000-08|liner##colour####|White base paper, red tesa logo||
liner|23039-90000-08|liner##surface quality####|Free of foreign material, uniform texture||
liner|23039-90000-08|liner##silicone layer####|Full coverage, uniform spread||
liner|23039-90000-08|liner##silicone anchorage####|Rub-off grade: 1-1.5||
liner|23039-90000-08|liner##thickness##µm##|67±6|61.0|73.0
liner|23039-90000-08|liner##weight per unit area##g/m²##|80±5|75.0|85.0
liner|23039-90000-08|liner##tensile force md##n/15mm##|>75|75.0|
liner|23039-90000-08|liner##tensile force cd##%##|>42|42.0|
liner|23039-90000-08|liner##moisture* (preliminary)####|2.5-6|2.5|6.0
liner|23039-90000-08|liner##easy side##g/m²##|1.6±0.2|1.4000000000000001|1.8
liner|23039-90000-08|liner##tight side##g/m²##|1.6±0.2|1.4000000000000001|1.8
liner|23039-90000-08|liner##acrylic, easy side##cn/cm##|2 - 15|2.0|15.0
liner|23039-90000-08|liner##acrylic, tight side##cn/cm##|3 - 15|3.0|15.0
liner|23039-90000-08|liner##easy side##%##|≤20||20.0
liner|23039-90000-08|liner##tight side##%##|≤20||20.0
liner|23039-90000-08|liner##anchorage on printed side####|After removal of test tape from the printed side, ink particles are not accepted, slight or no ink layer transfer is accepted, no obvious colour change on test part||
liner|23039-90000-08|liner##wipe off test (printed side) [water, acetone, ethanol, iso-prop, ethyl acetate]####|Wipe with solvent drenched cloth on the silicone surface does not lead to smear of the ink||
liner|21061-90000-00|liner##colour####|transparent||
liner|21061-90000-00|liner##surface quality####|Lubricant and dust-free surface No brush and claw marks||
liner|21061-90000-00|liner##silicone layer####|Has to be complete, no free parts of silicone or strips, uniform structure||
liner|21061-90000-00|liner##silicone anchorage####|No rub off||
liner|21061-90000-00|liner##thickness##µm##|50±4|46.0|54.0
liner|21061-90000-00|liner##weight per unit area##g/m²##|72±4|68.0|76.0
liner|21061-90000-00|liner##tensile force md##n/15mm##|≥105|105.0|
liner|21061-90000-00|liner##elongation at break md##%##|≥55|55.0|
liner|21061-90000-00|liner##shrinkage##%##|0-3|0.0|3.0
liner|21061-90000-00|liner##outside##g/m²##|0.07-0.2|0.07|0.2
liner|21061-90000-00|liner##acrylic, outside##cn/cm##|3~14|3.0|14.0
liner|21061-90000-00|liner##outside##%##|≤15||15.0
liner|20291-90000-80|liner##colour####|transparent||
liner|20291-90000-80|liner##surface quality####|Lubricant and dust-free surface No brush and claw marks||
liner|20291-90000-80|liner##silicone layer####|Has to be complete, no free parts of silicone or strips, uniform structure||
liner|20291-90000-80|liner##silicone anchorage####|No rub off||
liner|20291-90000-80|liner##thickness##µm##|36±3|33.0|39.0
liner|20291-90000-80|liner##weight per unit area##g/m²##|52±4|48.0|56.0
liner|20291-90000-80|liner##tensile force md##n/15mm##|≥65|65.0|
liner|20291-90000-80|liner##elongation at break md##%##|≥55|55.0|
liner|20291-90000-80|liner##shrinkage##%##|0-3|0.0|3.0
liner|20291-90000-80|liner##outside##g/m²##|0.09-0.30|0.09|0.3
liner|20291-90000-80|liner##acrylic, outside##cn/cm##|3 - 10|3.0|10.0
liner|20291-90000-80|liner##outside##%##|≤20||20.0
liner|23034-90000-01|liner##colour####|Natural||
liner|23034-90000-01|liner##surface quality####|Silicone coating free of foreign material, uniform texture||
liner|23034-90000-01|liner##silicone layer####|Full coverage, uniform spread||
liner|23034-90000-01|liner##silicone anchorage####|Rub-off grade: 2||
liner|23034-90000-01|liner##silicone side##g/m²##|0.08-0.3|0.08|0.3
liner|23034-90000-01|liner##acrylic, silicone side##cn/cm##|7-25|7.0|25.0
liner|23034-90000-01|liner##silicone side##%##|≤20||20.0
liner|23033-90000-01|liner##colour####|Natural||
liner|23033-90000-01|liner##surface quality####|Silicone coating free of foreign material, uniform texture||
liner|23033-90000-01|liner##silicone layer####|Full coverage, uniform spread||
liner|23033-90000-01|liner##silicone anchorage####|Rub-off grade: 2||
liner|23033-90000-01|liner##silicone side##g/m²##|0.08-0.3|0.08|0.3
liner|23033-90000-01|liner##acrylic, silicone side##cn/cm##|3-8|3.0|8.0
liner|23033-90000-01|liner##silicone side##%##|≤20||20.0
liner|23019-90000-00|liner##colour####|Green blue||
liner|23019-90000-00|liner##surface quality####|Lubricant and dust-free surface; No brush and claw marks||
liner|23019-90000-00|liner##silicone layer####|Complete, no free parts of silicone or strips, uniform structure||
liner|23019-90000-00|liner##silicone anchorage####|No rub off||
liner|23019-90000-00|liner##thickness##µm##|50 ± 4|46.0|54.0
liner|23019-90000-00|liner##weight per unit area##g/m²##|72 ± 4|68.0|76.0
liner|23019-90000-00|liner##tensile force md##n/15mm##|≥ 105|105.0|
liner|23019-90000-00|liner##elongation at break md##%##|≥ 55|55.0|
liner|23038-90000-08|liner##colour####|Havana base paper, Blue tesa logo||
liner|23038-90000-08|liner##surface quality####|Free of foreign material, uniform texture||
liner|23038-90000-08|liner##silicone layer####|Full coverage, uniform spread||
liner|23038-90000-08|liner##silicone anchorage####|Rub-off grade: 1-1.5||
liner|23038-90000-08|liner##thickness##µm##|67±6|61.0|73.0
liner|23038-90000-08|liner##weight per unit area##g/m²##|80±5|75.0|85.0
liner|23038-90000-08|liner##tensile force md##n/15mm##|>75|75.0|
liner|23038-90000-08|liner##tensile force cd##n/15mm##|>42|42.0|
liner|23038-90000-08|liner##moisture##%##|2.5-6|2.5|6.0
liner|23038-90000-08|liner##easy side##g/m²##|1.6±0.2|1.4000000000000001|1.8
liner|23038-90000-08|liner##tight side##g/m²##|1.6±0.2|1.4000000000000001|1.8
liner|23038-90000-08|liner##acrylic, easy side##cn/cm##|2 - 15|2.0|15.0
liner|23038-90000-08|liner##acrylic, tight side##cn/cm##|3 - 15|3.0|15.0
liner|23038-90000-08|liner##easy side##%##|≤20||20.0
liner|23038-90000-08|liner##tight side##%##|≤20||20.0
liner|22872-90000-00|liner##colour####|havanna, printed with tesa Logo FINAT TLMI-No. 16||
liner|22872-90000-00|liner##surface quality####|Surface free of foreign material, uniform texture||
liner|22872-90000-00|liner##silicone layer####|Full coverage, uniform spread||
liner|22872-90000-00|liner##silicone anchorage####|Rub-off grade: 1 - 1.5||
liner|22872-90000-00|liner##thickness##µm##|69 ± 6|63.0|75.0
liner|22872-90000-00|liner##weight per unit area##g/m²##|80 ± 5|75.0|85.0
liner|22872-90000-00|liner##tensile force md##n/15mm##|≥ 90|90.0|
liner|22872-90000-00|liner##tensile force cd##n/15mm##|≥ 42|42.0|
liner|22872-90000-00|liner##moisture##%##|3.5 - 5.5|3.5|5.5
liner|22872-90000-00|liner##easy side##g/m²##|1.35 ± 0.1|1.25|1.4500000000000002
liner|22872-90000-00|liner##tight side##g/m²##|1.35 ± 0.1|1.25|1.4500000000000002
liner|22872-90000-00|liner##natural rubber, easy side##cn/cm##|2 - 15|2.0|15.0
liner|22872-90000-00|liner##natural rubber, tight side##cn/cm##|2 - 20|2.0|20.0
liner|22872-90000-00|liner##acrylic, easy side##cn/cm##|3 - 15|3.0|15.0
liner|22872-90000-00|liner##acrylic, tight side##cn/cm##|4 - 15|4.0|15.0
liner|22872-90000-00|liner##easy side##%##|≤ 20||20.0
liner|22872-90000-00|liner##tight side##%##|≤ 20||20.0
liner|20292-90000-80|liner##colour####|transparent||
liner|20292-90000-80|liner##surface quality####|Lubricant and dust-free surface No brush and claw marks||
liner|20292-90000-80|liner##silicone layer####|Has to be complete, no free parts of silicone or strips, uniform structure||
liner|20292-90000-80|liner##silicone anchorage####|No rub off||
liner|20292-90000-80|liner##thickness##µm##|50±4|46.0|54.0
liner|20292-90000-80|liner##weight per unit area##g/m²##|72±4|68.0|76.0
liner|20292-90000-80|liner##tensile force md##n/15mm##|≥105|105.0|
liner|20292-90000-80|liner##elongation at break md##%##|≥55|55.0|
liner|20292-90000-80|liner##shrinkage##%##|0-3|0.0|3.0
liner|20292-90000-80|liner##outside##g/m²##|0.09-0.30 (low rainbow)|0.09|0.3
liner|20292-90000-80|liner##acrylic, outside##cn/cm##|13-27|13.0|27.0
liner|20292-90000-80|liner##outside##%##|≤20||20.0
liner|20291-90000-80|liner##tensile force md##n/15mm##|≥65|65.0|
liner|20291-90000-80|liner##elongation at break md##%##|≥55|55.0|
liner|20291-90000-80|liner##shrinkage##%##|0-3|0.0|3.0
liner|20291-90000-80|liner##outside##g/m²##|0.09-0.30|0.09|0.3
liner|20291-90000-80|liner##acrylic, outside##cn/cm##|||
liner|20291-90000-80|liner##outside##%##|≤20||20.0
liner|21103-90000-00|liner##colour####|transparent||
liner|21103-90000-00|liner##surface quality####|Free of foreign material, uniform texture||
liner|21103-90000-00|liner##silicone layer####|Full coverage, uniform spread||
liner|21103-90000-00|liner##silicone anchorage####|Rub-off grade: 2||
liner|21103-90000-00|liner##thickness##µm##|50±4|46.0|54.0
liner|21103-90000-00|liner##weight per unit area##g/m²##|72±4|68.0|76.0
liner|21103-90000-00|liner##tensile force md##n/15mm##|≥105|105.0|
liner|21103-90000-00|liner##elongation at break md##%##|≥55|55.0|
liner|21103-90000-00|liner##shrinkage##%##|0-3|0.0|3.0
liner|21103-90000-00|liner##silicone side##g/m²##|0.07-0.2|0.07|0.2
liner|21103-90000-00|liner##acrylic, silicone side##cn/cm##|||
liner|21103-90000-00|liner##silicone side##%##|≤20||20.0
liner|21104-90000-00|liner##colour####|transparent||
liner|21104-90000-00|liner##surface quality####|Free of foreign material, flat and uniform texture||
liner|21104-90000-00|liner##silicone layer####|Full coverage, uniform spread||
liner|21104-90000-00|liner##silicone anchorage####|Rub-off grade: 2||
liner|21104-90000-00|liner##thickness##µm##|36±3|33.0|39.0
liner|21104-90000-00|liner##weight per unit area##g/m²##|52±4|48.0|56.0
liner|21104-90000-00|liner##tensile force md##n/15mm##|≥65|65.0|
liner|21104-90000-00|liner##elongation at break md##%##|≥55|55.0|
liner|21104-90000-00|liner##shrinkage##%##|0-3|0.0|3.0
liner|21104-90000-00|liner##silicone side##g/m²##|0.07-0.2|0.07|0.2
liner|21104-90000-00|liner##acrylic, silicone side##cn/cm##|||
liner|21104-90000-00|liner##silicone side##%##|≤20||20.0
backing|01446-90016-81|backing##thickness##|12 ± 1 μm|11.0|13.0
backing|01446-90016-81|backing##weight per unit area##|16,8 ± 1,7 g/m²|15.100000000000001|18.5
backing|01446-90016-81|backing##tensile strength md##|≥ 30 N/15mm = 20 N/cm [167 N/mm²]|30.0|
backing|01446-90016-81|backing##elongation at break md##|70 – 200 %|70.0|200.0
backing|01446-90016-81|backing##tensile strength cd##|≥ 30 N/15mm = 20 N/cm [167 N/mm²]|30.0|
backing|01446-90016-81|backing##elongation at break cd##|60 – 190 %|60.0|190.0
backing|01446-90016-81|backing##shrinkage md##|0 – 4 %|0.0|4.0
backing|01446-90016-81|backing##shrinkage cd##|-0,5 – 1 %||
backing|20655-90000-80|backing##thickness##|12 ± 1.0 μm|11.0|13.0
backing|20655-90000-80|backing##weight per unit area##|16.8 ± 1.7 g/m²|15.100000000000001|18.5
backing|20655-90000-80|backing##tensile strength md##|≥ 23 N/cm|23.0|
backing|20655-90000-80|backing##elongation at break md##|≥ 80 %|80.0|
backing|20655-90000-80|backing##tensile strength cd##|≥ 23N/cm|23.0|
backing|20655-90000-80|backing##elongation at break cd##|≥ 80 %|80.0|
backing|20655-90000-80|backing##shrinkage md##|≤ 2.0 %||2.0
backing|20655-90000-80|backing##shrinkage cd##|≤ 0.5%||0.5
backing|21053-90000-00|backing##thickness##|12 ± 1 μm|11.0|13.0
backing|21053-90000-00|backing##weight per unit area##|16.8 ± 1.7g/m2|15.100000000000001|18.5
backing|21053-90000-00|backing##tensile strength md##|≥ 18 N/cm|18.0|
backing|21053-90000-00|backing##tensile strength td##|≥ 18 N/cm|18.0|
backing|21053-90000-00|backing##elongation at break md##|≥ 60 %|60.0|
backing|21053-90000-00|backing##elongation at break td##|≤ 60 %||60.0
backing|21053-90000-00|backing##shrinkage md##|≤ 2 %||2.0
backing|21053-90000-00|backing##shrinkage td##|≤ 0.5%||0.5
backing|20169-90000-00|backing##thickness##|36 ± 1.8 μm|34.2|37.8
backing|20169-90000-00|backing##weight per unit area##|50 ± 2.5 g/m²|47.5|52.5
backing|20169-90000-00|backing##tensile strength md##|≥ 95 N/15 mm|95.0|
backing|20169-90000-00|backing##tensile strength cd##|≥ 95 N/15 mm|95.0|
backing|20169-90000-00|backing##elongation at break md##|≥ 90 %|90.0|
backing|20169-90000-00|backing##elongation at break cd##|≥ 90 %|90.0|
backing|20169-90000-00|backing##shrinkage md##|≤ 3 %||3.0
backing|20169-90000-00|backing##shrinkage cd##|≤ 3 %||3.0
backing|20532-90000-00|backing##thickness##|4.5 ± 0.5 μm|4.0|5.0
backing|20532-90000-00|backing##weight per unit area##|6.3 ± 0.6 g/m²|5.7|6.8999999999999995
backing|20532-90000-00|backing##tensile strength md##|≥ 17 N/15 mm|17.0|
backing|20532-90000-00|backing##tensile strength at 5% elongation md##|≥ 100 N/mm²|100.0|
backing|20532-90000-00|backing##elongation at break md##|≥ 60%|60.0|
backing|20532-90000-00|backing##tensile strength cd##|≥ 13 N/15 mm|13.0|
backing|20532-90000-00|backing##elongation at break cd##|≥ 60%|60.0|
backing|20532-90000-00|backing##shrinkage md##|≤ 3.5%||3.5
backing|20532-90000-00|backing##shrinkage cd##|≤ 1%||1.0
backing|20654-90001-80|backing##thickness##|4.5 ± 0.5 μm|4.0|5.0
backing|20654-90001-80|backing##weight per unit area##|6.3 ± 0.6 g/m²|5.7|6.8999999999999995
backing|20654-90001-80|backing##tensile strength md##|≥ 8.7 N/cm|8.7|
backing|20654-90001-80|backing##elongation at break md##|≥ 60%|60.0|
backing|20654-90001-80|backing##tensile strength cd##|≥ 8.0 N/cm|8.0|
backing|20654-90001-80|backing##elongation at break cd##|≥ 60%|60.0|
backing|20654-90001-80|backing##shrinkage md##|≤ 2.2%||2.2
backing|20654-90001-80|backing##shrinkage cd##|≤ 1.2%||1.2
backing|20057-90002-00|backing##thickness##|12 ± 0.6 μm|11.4|12.6
backing|20057-90002-00|backing##weight per unit area##|16.8 ± 0.8 g/m²|16.0|17.6
backing|20057-90002-00|backing##tensile strength md##|≥ 36 N/15 mm|36.0|
backing|20057-90002-00|backing##tensile strength cd##|≥ 36 N/15 mm|36.0|
backing|20057-90002-00|backing##elongation at break md##|≥ 80 %|80.0|
backing|20057-90002-00|backing##elongation at break cd##|≥ 70 %|70.0|
backing|20057-90002-00|backing##shrinkage md##|≤ 2 %||2.0
backing|20057-90002-00|backing##shrinkage cd##|≤ 2 %||2.0
backing|20057-90002-00|backing##transparency vlt (550 nm)##|≤ 10%||10.0
backing|20057-90002-00|backing##colour difference value δe cmc##|≤ 2.5||2.5
backing|21071-90001-00|backing##thickness##|12 ±1.5 µm|10.5|13.5
backing|21071-90001-00|backing##weight per unit area##|18.3 ±1.8 g/m²|16.5|20.1
backing|21071-90001-00|backing##tensile strength md##|≥16 N/cm|16.0|
backing|21071-90001-00|backing##tensile strength cd##|≥16 N/cm|16.0|
backing|21071-90001-00|backing##elongation at break md##|≥80%|80.0|
backing|21071-90001-00|backing##elongation at break cd##|≥50%|50.0|
backing|21071-90001-00|backing##shrinkage md##|≤2.0%||2.0
backing|21071-90001-00|backing##shrinkage cd##|≤1.0%||1.0
backing|21071-90001-00|backing##transparency##|33.0 ±6|27.0|39.0
backing|21071-90001-00|backing##antimony content##|≤300 ppm||300.0
backing|20291-90000-80|backing####|||
backing|20466-90001-80|backing##thickness##|12 ±0.6 µm|11.4|12.6
backing|20466-90001-80|backing##weight per unit area##|16.8 ±0.8 g/m²|16.0|17.6
backing|20466-90001-80|backing##tensile strength md##|≥34 N/15 mm|34.0|
backing|20466-90001-80|backing##tensile strength cd##|≥34 N/15 mm|34.0|
backing|20466-90001-80|backing##elongation at break md##|≥80 %|80.0|
backing|20466-90001-80|backing##elongation at break cd##|≥70 %|70.0|
backing|20466-90001-80|backing##shrinkage md##|≤2 %||2.0
backing|20466-90001-80|backing##shrinkage cd##|≤2 %||2.0
backing|20466-90001-80|backing##transparency vlt (550 nm)##|≤5 %||5.0
backing|20466-90001-80|backing##colour difference value δe cmc colour indices (typical values)##|≤1.5 L*=16.09 a*=3.31 b*=9.29||1.5
backing|20466-90001-80|backing##content* black masterbatch (pbt black 1951)##|8 ±1 %|7.0|9.0
backing|20466-90001-80|backing##heavy metal content: cd, mn, hg, cr(vi), pb##|≤ 5 ppm in total||5.0
backing|20466-90001-80|backing##halogen content##|≤ 30 ppm||30.0
backing|21053-90000-00|backing##thickness##|12 ±1 µm|11.0|13.0
backing|21053-90000-00|backing##weight per unit area##|16.8 ±1.7 g/m2|15.100000000000001|18.5
backing|21053-90000-00|backing##tensile strength md##|≥18 N/cm|18.0|
backing|21053-90000-00|backing##tensile strength td##|≥18 N/cm|18.0|
backing|21053-90000-00|backing##elongation at break md##|≥60 %|60.0|
backing|21053-90000-00|backing##elongation at break td##|≥60%|60.0|
backing|21053-90000-00|backing##shrinkage md##|≤2%||2.0
backing|21053-90000-00|backing##shrinkage td##|≤0.5%||0.5
backing|21053-90000-00|backing##heavy metal content: cd, mn, hg, cr(vi), pb##|Not detected||
backing|21053-90000-00|backing##halogen content cl ≤ 600 ppm, br ≤ 600 ppm, total halogen (f+cl+br+i) < 1500 ppm##|Not detected||
backing|21053-90000-00|backing##antimony content##|≤300 ppm||300.0
backing|20709-90000-xx|backing##thickness##|2 ±1.0 µm|1.0|3.0
backing|20709-90000-xx|backing##weight per unit area##|2.7 ±1.0 g/m²|1.7000000000000002|3.7
backing|20709-90000-xx|backing##tensile strength md##|≥4 N/cm|4.0|
backing|20709-90000-xx|backing##elongation at break md##|≥40%|40.0|
backing|20709-90000-xx|backing##tensile strength cd##|≥4 N/cm|4.0|
backing|20709-90000-xx|backing##elongation at break cd##|≥40%|40.0|
backing|20709-90000-xx|backing##shrinkage md##|0-3.0 %|0.0|3.0
backing|20709-90000-xx|backing##shrinkage cd##|0-2,0%|0.0|2.0
backing|20709-90000-xx|backing##halogen content (f, cl, br, i)##|Not detected||
backing|20709-90000-xx|backing##heavy metal content (cd, pb, hg, cr(vi))##|Not detected||
backing|20709-90000-xx|backing##antimony content##|≤400ppm||400.0
backing|PE/PET heat weldable film|backing##thickness##|150 ±10 µm|140.0|160.0
backing|PE/PET heat weldable film|backing##tensile strength md##|≥40 N/15mm|40.0|
backing|PE/PET heat weldable film|backing##tensile strength cd##|≥40 N/15mm|40.0|
backing|PE/PET heat weldable film|backing##elongation at break md##|≥60 %|60.0|
backing|PE/PET heat weldable film|backing##elongation at break cd 伸长率cd方向##|≥80 %|80.0|
backing|PE/PET heat weldable film|backing##transmittance##|≥80 %|80.0|
backing|PE/PET heat weldable film|backing##heavy content: cd, mn, hg, cr(vi), pb 重金属含量##|Not detected (<MDL)||
