Repository: taomoai/tesa_PDA

# PDA - AI for Product Design

产品需求匹配与材料替换建议系统

## 项目简介

PDA (Product Design Assistant) 是一个基于 AI 的产品需求匹配与材料替换建议系统，专为胶带产品的设计优化而开发。系统通过三个核心步骤帮助用户快速找到满足性能要求的产品方案或材料组合：

- **Step 1: 精确匹配** - 基于精确条件筛选现有产品
- **Step 2: 近似匹配** - 使用容差算法找到最相近的产品，并提供可视化分析
- **Step 3: 新材料研发** - 基于目标性能逆向设计材料组合方案

## 功能特性

### Step 1: 精确匹配
- 支持多维度精确筛选：产品类型、总厚度、颜色、基材、剥离力、移除力等
- 实时展示匹配结果和产品详情
- 支持产品属性对比和标签筛选

### Step 2: 近似匹配
- 智能容差匹配算法，找到最相近的产品
- 雷达图可视化展示多维度匹配度
- PCA 降维分析产品分布密度
- 支持 Top-N 产品推荐和详细评估

### Step 3: 新材料研发
- 基于目标性能逆向设计材料组合
- 使用机器学习模型预测产品性能
- OR-Tools 优化求解器寻找最优方案
- 支持多方案对比和评分排序

File: AI_for_Product_Design/data/df_product.csv (part 1 of 6)
ID|Product Spec|Product_type|Product_spec_nart|No.|Item Description|Item No.|Unit|Target Value|Test Method|Test Type|property_key|property_value|lb|ub
1|62565-70000-57|double_liner|62565-70000-57PP4079|0|Adhensive weight of 1st coating|PP4079|g/m²|20000|J0PM0005|I|pp4079##g/m²##j0pm0005##|20000|20000.0|20000.0
2|62565-70000-57|double_liner|62565-70000-57PP4080|0|Adhensive weight of 2cd coating|PP4080|g/m²|10000|J0PM0005|I|pp4080##g/m²##j0pm0005##|10000|10000.0|10000.0
3|62565-70000-57|double_liner|62565-70000-57P4079|1|Total weight after 1st coating, without liner|P4079|g/m²|37.00 ± 5.00|J0PM0005|I|p4079##g/m²##j0pm0005##|37.00 ± 5.00|32.0|42.0
4|62565-70000-57|double_liner|62565-70000-57P4080|2|Total weight, without liner|P4080|g/m²|47.00 ± 6.00|J0PM0005|I|p4080##g/m²##j0pm0005##|47.00 ± 6.00|41.0|53.0
5|62565-70000-57|double_liner|62565-70000-57P4433|3|Total thickness, without liner (10N;disc:16mm)|P4433|µM|40 ± 6|J0PMC002|L|p4433##µm##j0pmc002##|40 ± 6|34.0|46.0
6|62565-70000-57|double_liner|62565-70000-57P4140|4|Removable force of liner foil, inside (180° method)|P4140|cN/cm|<=10|J0PMH001|L|p4140##cn/cm##j0pmh001##|<=10||10.0
7|62565-70000-57|double_liner|62565-70000-57P4141|5|Removable force of liner foil, outside (180° method)|P4141|cN/cm|<=15|J0PMH001|L|p4141##cn/cm##j0pmh001##|<=15||15.0
8|62565-70000-57|double_liner|62565-70000-57P4338|6|Peel adhesion/Steel, inside (180° method, ASTM3300)|P4338|N/cm|3.0 ± 1.0|ASTM_D_3330_D3330M|L|p4338##n/cm##astm_d_3330_d3330m##|3.0 ± 1.0|2.0|4.0
9|62565-70000-57|double_liner|62565-70000-57P4339|7|Peel adhesion/Steel, outside (180° method, ASTM3300)|P4339|N/cm|7.0 ± 2.0|ASTM_D_3330_D3330M|L|p4339##n/cm##astm_d_3330_d3330m##|7.0 ± 2.0|5.0|9.0
10|62565-70000-57|double_liner|62565-70000-57P4340|8|Peel adhesion/Steel, 14 days, inside (180° method, ASTM3300)|P4340|N/cm|3.8 ± 1.5|ASTM_D_3330_D3330M|T|p4340##n/cm##astm_d_3330_d3330m##|3.8 ± 1.5|2.3|5.3
11|62565-70000-57|double_liner|62565-70000-57P4341|9|Peel adhesion/Steel, 14 days, outside (180° method, ASTM3300|P4341|N/cm|8.5 ± 2.0|ASTM_D_3330_D3330M|T|p4341##n/cm##astm_d_3330_d3330m##|8.5 ± 2.0|6.5|10.5
12|62565-70000-57|double_liner|62565-70000-57P4144|10|Peel adhesion/Steel, inside (180° method)|P4144|N/cm|4.2 ± 1.5|J0PMA002|T|p4144##n/cm##j0pma002##|4.2 ± 1.5|2.7|5.7
13|62565-70000-57|double_liner|62565-70000-57P4145|11|Peel adhesion/Steel, outside (180° method)|P4145|N/cm|10.0 ± 2.5|J0PMA002|T|p4145##n/cm##j0pma002##|10.0 ± 2.5|7.5|12.5
14|62565-70000-57|double_liner|62565-70000-57P4146|12|Peel adhesion/Steel, 14 days, inside (180° method)|P4146|N/cm|5.0 ± 1.5|J0PMA002|T|p4146##n/cm##j0pma002##|5.0 ± 1.5|3.5|6.5
15|62565-70000-57|double_liner|62565-70000-57P4147|13|Peel adhesion/Steel, 14 days, outside (180° method)|P4147|N/cm|11.5 ± 2.5|J0PMA002|T|p4147##n/cm##j0pma002##|11.5 ± 2.5|9.0|14.0
16|62565-70000-57|double_liner|62565-70000-57P4113|14|RoHS conformity, proofed by ext. certificate of analysis|P4113|-|i. O. / OK|3RD_PARTY_LAB|T|p4113##-##3rd_party_lab##|i. O. / OK||
17|62565-70000-57|double_liner|62565-70000-57P4114|15|halogen content (F,Cl,Br,I), proofed by external CoA|P4114|ppm|<=50|3RD_PARTY_LAB|T|p4114##ppm##3rd_party_lab##|<=50||50.0
18|62573-70000-55|double_liner|62573-70000-55PP4079|0|Adhensive weight of 1st coating|PP4079|g/m²|20000|J0PM0005||pp4079##g/m²##j0pm0005##|20000|20000.0|20000.0
19|62573-70000-55|double_liner|62573-70000-55PP4080|0|Adhensive weight of 2cd coating|PP4080|g/m²|20000|J0PM0005||pp4080##g/m²##j0pm0005##|20000|20000.0|20000.0
20|62573-70000-55|double_liner|62573-70000-55P4079|1|Total weight after 1st coating, without liner|P4079|g/m²|37 ± 4|J0PM0005|I/SC-P|p4079##g/m²##j0pm0005##|37 ± 4|33.0|41.0
21|62573-70000-55|double_liner|62573-70000-55P4080|2|Total weight, without liner|P4080|g/m²|57 ± 6|J0PM0005|I/SC-P|p4080##g/m²##j0pm0005##|57 ± 6|51.0|63.0
22|62573-70000-55|double_liner|62573-70000-55P4433|3|Total thickness, without liner (10N;disc:16mm)|P4433|µM|50 ± 5|J0PMC002|L|p4433##µm##j0pmc002##|50 ± 5|45.0|55.0
23|62573-70000-55|double_liner|62573-70000-55P4140|4|Removable force of liner foil, inside (180° method)|P4140|cN/cm|<= 10|J0PMH001|L|p4140##cn/cm##j0pmh001##|<= 10||10.0
24|62573-70000-55|double_liner|62573-70000-55P4141|5|Removable force of liner foil, outside (180° method)|P4141|cN/cm|<= 20|J0PMH001|L|p4141##cn/cm##j0pmh001##|<= 20||20.0
25|62573-70000-55|double_liner|62573-70000-55P4407|6|Removability/PC,remov. s.(aging; 7d dwelling;85°C;95%rh)|P4407|-|rating = 1|J0PM0168|L|p4407##-##j0pm0168##|rating = 1||
26|62573-70000-55|double_liner|62573-70000-55P4408|7|Removability/Glass,remov.s. (aging; 7d dwelling;85°C;95%rh)|P4408|-|rating = 1|J0PM0168|L|p4408##-##j0pm0168##|rating = 1||
27|62573-70000-55|double_liner|62573-70000-55P4409|8|Removability/ABS,remov.s. (aging; 7d dwelling;85°C;95%rh)|P4409|-|rating = 1|J0PM0168|L|p4409##-##j0pm0168##|rating = 1||
28|62573-70000-55|double_liner|62573-70000-55P4338|9|Peel adhesion/Steel, inside (180° method, ASTM3300)|P4338|N/cm|1.0 - 1.9|ASTM_D_3330_D3330M|L|p4338##n/cm##astm_d_3330_d3330m##|1.0 - 1.9|1.0|1.9
29|62573-70000-55|double_liner|62573-70000-55P4339|10|Peel adhesion/Steel, outside (180° method, ASTM3300)|P4339|N/cm|4.9 ± 0.9|ASTM_D_3330_D3330M|L|p4339##n/cm##astm_d_3330_d3330m##|4.9 ± 0.9|4.0|5.800000000000001
30|62573-70000-55|double_liner|62573-70000-55P4144|11|Peel adhesion/Steel, inside (180° method)|P4144|N/cm|2.2 ± 0.6|J0PMA002|T|p4144##n/cm##j0pma002##|2.2 ± 0.6|1.6|2.8000000000000003
31|62573-70000-55|double_liner|62573-70000-55P4145|12|Peel adhesion/Steel, outside (180° method)|P4145|N/cm|7.0 ± 2.0|J0PMA002|T|p4145##n/cm##j0pma002##|7.0 ± 2.0|5.0|9.0
32|62573-70000-55|double_liner|62573-70000-55P4146|13|Peel adhesion/Steel, 14 days, inside (180° method)|P4146|N/cm|1.5 ± 0.7|J0PMA002|T|p4146##n/cm##j0pma002##|1.5 ± 0.7|0.8|2.2
33|62573-70000-55|double_liner|62573-70000-55P4147|14|Peel adhesion/Steel, 14 days, outside (180° method)|P4147|N/cm|8.6 ± 2.5|J0PMA002|T|p4147##n/cm##j0pma002##|8.6 ± 2.5|6.1|11.1
34|62573-70000-55|double_liner|62573-70000-55P4150|15|Peel adhesion/ABS, inside (180° method)|P4150|N/cm|1.7 ± 0.9|J0PMA002|T|p4150##n/cm##j0pma002##|1.7 ± 0.9|0.7999999999999999|2.6
35|62573-70000-55|double_liner|62573-70000-55P4151|16|Peel adhesion/ABS, outside (180° method)|P4151|N/cm|6.8 ± 2.0|J0PMA002|T|p4151##n/cm##j0pma002##|6.8 ± 2.0|4.8|8.8
36|62573-70000-55|double_liner|62573-70000-55P4152|17|Peel adhesion/ABS, 14 days, inside (180° method)|P4152|N/cm|1.9 ± 0.7|J0PMA002|T|p4152##n/cm##j0pma002##|1.9 ± 0.7|1.2|2.5999999999999996
37|62573-70000-55|double_liner|62573-70000-55P4153|18|Peel adhesion/ABS, 14 days, outside (180° method)|P4153|N/cm|7.8 ± 1.5|J0PMA002|T|p4153##n/cm##j0pma002##|7.8 ± 1.5|6.3|9.3
38|62573-70000-55|double_liner|62573-70000-55P4154|19|Peel adhesion/PC, inside (180° method)|P4154|N/cm|1.7 ± 0.9|J0PMA002|T|p4154##n/cm##j0pma002##|1.7 ± 0.9|0.7999999999999999|2.6
39|62573-70000-55|double_liner|62573-70000-55P4155|20|Peel adhesion/PC, outside (180° method)|P4155|N/cm|8.3 ± 2.0|J0PMA002|T|p4155##n/cm##j0pma002##|8.3 ± 2.0|6.300000000000001|10.3
40|62573-70000-55|double_liner|62573-70000-55P4156|21|Peel adhesion/PC, 14 days, inside (180° method)|P4156|N/cm|1.7 ± 0.7|J0PMA002|T|p4156##n/cm##j0pma002##|1.7 ± 0.7|1.0|2.4
41|62573-70000-55|double_liner|62573-70000-55P4157|22|Peel adhesion/PC, 14 days, outside (180° method)|P4157|N/cm|9.5 ± 2.0|J0PMA002|T|p4157##n/cm##j0pma002##|9.5 ± 2.0|7.5|11.5
42|66505-70000-55|double_liner|66505-70000-55PP4079|0|Adhensive weight of 1st coating|PP4079|g/m²|30000|J0PM0005||pp4079##g/m²##j0pm0005##|30000|30000.0|30000.0
43|66505-70000-55|double_liner|66505-70000-55PP4080|0|Adhensive weight of 2cd coating|PP4080|g/m²|10000|J0PM0005||pp4080##g/m²##j0pm0005##|10000|10000.0|10000.0
44|66505-70000-55|double_liner|66505-70000-55P4079|1|Total weight after 1st coating, without liner|P4079|g/m²|47.00 ± 4.00|J0PM0005|I/SC-P|p4079##g/m²##j0pm0005##|47.00 ± 4.00|43.0|51.0
45|66505-70000-55|double_liner|66505-70000-55P4080|2|Total weight, without liner|P4080|g/m²|57.00 ± 5.00|J0PM0005|I/SC-P|p4080##g/m²##j0pm0005##|57.00 ± 5.00|52.0|62.0
46|66505-70000-55|double_liner|66505-70000-55P4433|3|Total thickness, without liner (10N;disc:16mm)|P4433|µM|50 ± 4|J0PMC002|L|p4433##µm##j0pmc002##|50 ± 4|46.0|54.0
47|66505-70000-55|double_liner|66505-70000-55P4140|4|Removable force of liner foil, inside (180° method)|P4140|cN/cm|=< 10.0|J0PMH001|L|p4140##cn/cm##j0pmh001##|=< 10.0||10.0
48|66505-70000-55|double_liner|66505-70000-55P4141|5|Removable force of liner foil, outside (180° method)|P4141|cN/cm|=< 20.0|J0PMH001|L|p4141##cn/cm##j0pmh001##|=< 20.0||20.0
49|66505-70000-55|double_liner|66505-70000-55P4338|6|Peel adhesion/Steel, inside (180° method, ASTM3300)|P4338|N/cm|=< 0.2|ASTM_D_3330_D3330M|L|p4338##n/cm##astm_d_3330_d3330m##|=< 0.2||0.2
50|66505-70000-55|double_liner|66505-70000-55P4339|7|Peel adhesion/Steel, outside (180° method, ASTM3300)|P4339|N/cm|5.5 ± 1.5|ASTM_D_3330_D3330M|L|p4339##n/cm##astm_d_3330_d3330m##|5.5 ± 1.5|4.0|7.0
51|66505-70000-55|double_liner|66505-70000-55P4340|8|Peel adhesion/Steel, 14 days, inside (180° method, ASTM3300)|P4340|N/cm|=< 0.2|ASTM_D_3330_D3330M|T|p4340##n/cm##astm_d_3330_d3330m##|=< 0.2||0.2
52|66505-70000-55|double_liner|66505-70000-55P4341|9|Peel adhesion/Steel, 14 days, outside (180° method, ASTM3300|P4341|N/cm|7.0 ± 1.2|ASTM_D_3330_D3330M|T|p4341##n/cm##astm_d_3330_d3330m##|7.0 ± 1.2|5.8|8.2
53|66505-70000-55|double_liner|66505-70000-55P4144|10|Peel adhesion/Steel, inside (180° method)|P4144|N/cm|=< 0.2|J0PMA002|L|p4144##n/cm##j0pma002##|=< 0.2||0.2
54|66505-70000-55|double_liner|66505-70000-55P4145|11|Peel adhesion/Steel, outside (180° method)|P4145|N/cm|8.4 ± 2.0|J0PMA002|L|p4145##n/cm##j0pma002##|8.4 ± 2.0|6.4|10.4
55|66505-70000-55|double_liner|66505-70000-55P4146|12|Peel adhesion/Steel, 14 days, inside (180° method)|P4146|N/cm|=< 0.2|J0PMA002|T|p4146##n/cm##j0pma002##|=< 0.2||0.2
56|66505-70000-55|double_liner|66505-70000-55P4147|13|Peel adhesion/Steel, 14 days, outside (180° method)|P4147|N/cm|10.0 ± 2.5|J0PMA002|T|p4147##n/cm##j0pma002##|10.0 ± 2.5|7.5|12.5
57|66505-70000-55|double_liner|66505-70000-55P4150|14|Peel adhesion/ABS, inside (180° method)|P4150|N/cm|=< 0.3|J0PMA002|T|p4150##n/cm##j0pma002##|=< 0.3||0.3
58|66505-70000-55|double_liner|66505-70000-55P4151|15|Peel adhesion/ABS, outside (180° method)|P4151|N/cm|7.2 ± 1.5|J0PMA002|T|p4151##n/cm##j0pma002##|7.2 ± 1.5|5.7|8.7
59|66505-70000-55|double_liner|66505-70000-55P4152|16|Peel adhesion/ABS, 14 days, inside (180° method)|P4152|N/cm|=< 0.3|J0PMA002|T|p4152##n/cm##j0pma002##|=< 0.3||0.3
60|66505-70000-55|double_liner|66505-70000-55P4153|17|Peel adhesion/ABS, 14 days, outside (180° method)|P4153|N/cm|9.5 ± 1.5|J0PMA002|T|p4153##n/cm##j0pma002##|9.5 ± 1.5|8.0|11.0
61|66505-70000-55|double_liner|66505-70000-55P4154|18|Peel adhesion/PC, inside (180° method)|P4154|N/cm|=< 0.3|J0PMA002|L|p4154##n/cm##j0pma002##|=< 0.3||0.3
62|66505-70000-55|double_liner|66505-70000-55P4155|19|Peel adhesion/PC, outside (180° method)|P4155|N/cm|9.5 ± 2.5|J0PMA002|L|p4155##n/cm##j0pma002##|9.5 ± 2.5|7.0|12.0
63|66505-70000-55|double_liner|66505-70000-55P4156|20|Peel adhesion/PC, 14 days, inside (180° method)|P4156|N/cm|=< 0.3|J0PMA002|T|p4156##n/cm##j0pma002##|=< 0.3||0.3
64|66505-70000-55|double_liner|66505-70000-55P4157|21|Peel adhesion/PC, 14 days, outside (180° method)|P4157|N/cm|11.2 ± 2.0|J0PMA002|T|p4157##n/cm##j0pma002##|11.2 ± 2.0|9.2|13.2
65|66505-70000-55|double_liner|66505-70000-55P4449|22|Peel adhesion/Glass, outside (180° method)|P4449|N/cm|9.1 ± 2.0|J0PMA002|T|p4449##n/cm##j0pma002##|9.1 ± 2.0|7.1|11.1
66|66505-70000-55|double_liner|66505-70000-55P4450|23|Peel adhesion/Glass, inside (180° method)|P4450|N/cm|=< 0.2|J0PMA002|T|p4450##n/cm##j0pma002##|=< 0.2||0.2
67|66505-70000-55|double_liner|66505-70000-55P4451|24|Peel adhesion/Glass, 14 days, outside (180° method)|P4451|N/cm|9.4 ± 2.0|J0PMA002|T|p4451##n/cm##j0pma002##|9.4 ± 2.0|7.4|11.4
68|66505-70000-55|double_liner|66505-70000-55P4452|25|Peel adhesion/Glass, 14 days, inside (180° method)|P4452|N/cm|=< 0.2|J0PMA002|T|p4452##n/cm##j0pma002##|=< 0.2||0.2
69|66505-70000-55|double_liner|66505-70000-55P4407|26|Removability/PC,remov. s.(aging; 7d dwelling;85°C;95%rh)|P4407|-|rating = 1|J0PM0168|L|p4407##-##j0pm0168##|rating = 1||
70|66505-70000-55|double_liner|66505-70000-55P4408|27|Removability/Glass, remov.s. (aging; 7d dwelling; 85°C; 95%rh)|P4408|-|rating = 1|J0PM0168|L|p4408##-##j0pm0168##|rating = 1||
71|66505-70000-55|double_liner|66505-70000-55P4113|28|RoHS conformity, proofed by ext. certificate of analysis|P4113|-|i. O. / OK|3RD_PARTY_LAB|T|p4113##-##3rd_party_lab##|i. O. / OK||
72|66505-70000-55|double_liner|66505-70000-55P4114|29|halogen content (F, Cl, Br, I), proofed by external CoA|P4114|ppm|=< 50|3RD_PARTY_LAB|T|p4114##ppm##3rd_party_lab##|=< 50||50.0
73|66509-70000-57|double_liner|66509-70000-57PP4079|0|Adhensive weight of 1st coating|PP4079|g/m²|15000|J0PM0005||pp4079##g/m²##j0pm0005##|15000|15000.0|15000.0
74|66509-70000-57|double_liner|66509-70000-57PP4080|0|Adhensive weight of 2cd coating|PP4080|g/m²|31000|J0PM0005||pp4080##g/m²##j0pm0005##|31000|31000.0|31000.0
75|66509-70000-57|double_liner|66509-70000-57P4079|1|Total weight after 1st coating, without liner|P4079|g/m²|21.30 ± 3.00|J0PM0005|I|p4079##g/m²##j0pm0005##|21.30 ± 3.00|18.3|24.3
76|66509-70000-57|double_liner|66509-70000-57P4080|2|Total weight, without liner|P4080|g/m²|52.30 ± 7.00|J0PM0005|I|p4080##g/m²##j0pm0005##|52.30 ± 7.00|45.3|59.3
77|66509-70000-57|double_liner|66509-70000-57P4433|3|Total thickness, without liner (10N;disc:16mm)|P4433|µM|45.00 ± 5.00|J0PMC002|L|p4433##µm##j0pmc002##|45.00 ± 5.00|40.0|50.0
78|66509-70000-57|double_liner|66509-70000-57P4140|4|Removable force of liner foil, inside (180° method)|P4140|cN/cm|=< 10.00|J0PMH001|L|p4140##cn/cm##j0pmh001##|=< 10.00||10.0
79|66509-70000-57|double_liner|66509-70000-57P4141|5|Removable force of liner foil, outside (180° method)|P4141|cN/cm|=< 10.00|J0PMH001|L|p4141##cn/cm##j0pmh001##|=< 10.00||10.0
80|66509-70000-57|double_liner|66509-70000-57P4229|6|Peel adhesion/Steel, inside (180°; 23MY PET reinforced)|P4229|N/cm|0.12 ± 0.05|J0PMA002|L|p4229##n/cm##j0pma002##|0.12 ± 0.05|0.06999999999999999|0.16999999999999998
81|66509-70000-57|double_liner|66509-70000-57P4230|7|Peel adhesion/Steel, outside (180°; 23MY PET reinforced)|P4230|N/cm|0.03 ± 0.02|J0PMA002|L|p4230##n/cm##j0pma002##|0.03 ± 0.02|0.009999999999999998|0.05
82|66509-70000-57|double_liner|66509-70000-57P4233|8|Peel adhesion/Steel, inside, 14d (180°;23MY PET reinforced)|P4233|N/cm|0.13 ± 0.05|J0PMA002|T|p4233##n/cm##j0pma002##|0.13 ± 0.05|0.08|0.18
83|66509-70000-57|double_liner|66509-70000-57P4234|9|Peel adhesion/Steel, outside, 14d (180°;23MY PET reinforced)|P4234|N/cm|0.05 ± 0.03|J0PMA002|T|p4234##n/cm##j0pma002##|0.05 ± 0.03|0.020000000000000004|0.08
84|66509-70000-57|double_liner|66509-70000-57P4231|10|Peel adhesion/Glass, inside (180°; 23MY PET reinforced)|P4231|N/cm|0.14 ± 0.07|J0PMA002|L|p4231##n/cm##j0pma002##|0.14 ± 0.07|0.07|0.21000000000000002
85|66509-70000-57|double_liner|66509-70000-57P4232|11|Peel adhesion/Glass, outside (180°; 23MY PET reinforced)|P4232|N/cm|0.03 ± 0.02|J0PMA002|L|p4232##n/cm##j0pma002##|0.03 ± 0.02|0.009999999999999998|0.05
86|66509-70000-57|double_liner|66509-70000-57P4235|12|Peel adhesion/Glass, inside, 14d (180°;23MY PET reinforced)|P4235|N/cm|0.14 ± 0.08|J0PMA002|T|p4235##n/cm##j0pma002##|0.14 ± 0.08|0.06000000000000001|0.22000000000000003
87|66509-70000-57|double_liner|66509-70000-57P4236|13|Peel adhesion/Glass, outside, 14d (180°;23MY PET reinforced)|P4236|N/cm|0.04 ± 0.03|J0PMA002|T|p4236##n/cm##j0pma002##|0.04 ± 0.03|0.010000000000000002|0.07
88|66509-70000-57|double_liner|66509-70000-57P4193|14|Peel adhesion/PET, inside (180° method)|P4193|N/cm|0.14 ± 0.07|J0PMA002|T|p4193##n/cm##j0pma002##|0.14 ± 0.07|0.07|0.21000000000000002
89|66509-70000-57|double_liner|66509-70000-57P4194|15|Peel adhesion/PET, outside (180° method)|P4194|N/cm|0.03 ± 0.02|J0PMA002|T|p4194##n/cm##j0pma002##|0.03 ± 0.02|0.009999999999999998|0.05
90|66509-70000-57|double_liner|66509-70000-57P4195|16|Peel adhesion/PET, 14 days, inside (180° method)|P4195|N/cm|0.14 ± 0.08|J0PMA002|T|p4195##n/cm##j0pma002##|0.14 ± 0.08|0.06000000000000001|0.22000000000000003
91|66509-70000-57|double_liner|66509-70000-57P4196|17|Peel adhesion/PET, 14 days, outside (180° method)|P4196|N/cm|0.04 ± 0.03|J0PMA002|T|p4196##n/cm##j0pma002##|0.04 ± 0.03|0.010000000000000002|0.07
92|66509-70000-57|double_liner|66509-70000-57P4113|18|RoHS conformity, proofed by ext. certificate of analysis|P4113|-|i.O. / OK|3RD_PARTY_LAB|T|p4113##-##3rd_party_lab##|i.O. / OK||
93|66509-70000-57|double_liner|66509-70000-57P4114|19|halogen content (F,Cl,Br,I), proofed by external CoA|P4114|ppm|not detected|3RD_PARTY_LAB|T|p4114##ppm##3rd_party_lab##|not detected||
94|66905-70000-40|single_liner|66905-70000-40PP4079|0|Adhensive weight of 1st coating|PP4079|g/m²|21000|J0PM0005||pp4079##g/m²##j0pm0005##|21000|21000.0|21000.0
95|66905-70000-40|single_liner|66905-70000-40PP4080|0|Adhensive weight of 2cd coating|PP4080|g/m²|21000|J0PM0005||pp4080##g/m²##j0pm0005##|21000|21000.0|21000.0
96|66905-70000-40|single_liner|66905-70000-40P4079|1|Total weight after 1st coating, without liner|P4079|g/m²|38 ± 4|J0PM0005|I|p4079##g/m²##j0pm0005##|38 ± 4|34.0|42.0
97|66905-70000-40|single_liner|66905-70000-40P4080|2|Total weight, without liner|P4080|g/m²|59 ± 7|J0PM0005|I|p4080##g/m²##j0pm0005##|59 ± 7|52.0|66.0
98|66905-70000-40|single_liner|66905-70000-40P4433|3|Total thickness, without liner (10N;disc:16mm)|P4433|µM|50 ± 6|J0PMC002|L|p4433##µm##j0pmc002##|50 ± 6|44.0|56.0
99|66905-70000-40|single_liner|66905-70000-40P4004|4|Removable force of paper liner (180° method)|P4004|cN/cm|<=20|J0PMH001|L|p4004##cn/cm##j0pmh001##|<=20||20.0
100|66905-70000-40|single_liner|66905-70000-40P4110|5|Moisture paper liner, 1 week aging (Moistrex Pg11;82g/m²)|P4110|%|>=4.0|J0PM0089|L|p4110##%##j0pm0089##|>=4.0|4.0|
101|66905-70000-40|single_liner|66905-70000-40P4041|6|Holding power/steel, open side (10N;RT)|P4041|min|>=1440|J0PME002|L|p4041##min##j0pme002##|>=1440|1440.0|
102|66905-70000-40|single_liner|66905-70000-40P4042|7|Holding power/steel, covered side (10N;RT)|P4042|min|>=1440|J0PME002|L|p4042##min##j0pme002##|>=1440|1440.0|
103|66905-70000-40|single_liner|66905-70000-40P4005|8|Peel adhesion/Steel, open side (180° method)|P4005|N/cm|4.5 ± 1.5|J0PMA002|L|p4005##n/cm##j0pma002##|4.5 ± 1.5|3.0|6.0
104|66905-70000-40|single_liner|66905-70000-40P4006|9|Peel adhesion/Steel, covered side (180° method)|P4006|N/cm|4.9 ± 1.5|J0PMA002|L|p4006##n/cm##j0pma002##|4.9 ± 1.5|3.4000000000000004|6.4
105|66905-70000-40|single_liner|66905-70000-40P4115|10|Static Peel/PC, open side (50g;70°C;4h)|P4115|mm|<=70|J0PM0073|L|p4115##mm##j0pm0073##|<=70||70.0
106|66905-70000-40|single_liner|66905-70000-40P4116|11|Static Peel/PC, covered side (50g;70°C;4h)|P4116|mm|<=70|J0PM0073|L|p4116##mm##j0pm0073##|<=70||70.0
107|66905-70000-40|single_liner|66905-70000-40P4405|12|Edge tapping/PC, open side(60°C;90%Rh)|P4405|-|i.O. / OK|J0PM0208|L|p4405##-##j0pm0208##|i.O. / OK||
108|66905-70000-40|single_liner|66905-70000-40P4406|13|Edge tapping/PC, cover side(60°C;90%Rh)|P4406|-|i.O. / OK|J0PM0208|L|p4406##-##j0pm0208##|i.O. / OK||
109|66905-70000-40|single_liner|66905-70000-40P4007|14|Peel adhesion/Steel, 14 days, open side (180° method)|P4007|N/cm|6.8 ± 2.0|J0PMA002|T|p4007##n/cm##j0pma002##|6.8 ± 2.0|4.8|8.8
110|66905-70000-40|single_liner|66905-70000-40P4008|15|Peel adhesion/Steel, 14days, covered side (180° method)|P4008|N/cm|7.0 ± 2.0|J0PMA002|T|p4008##n/cm##j0pma002##|7.0 ± 2.0|5.0|9.0
111|66905-70000-40|single_liner|66905-70000-40P4211|16|Holding power/steel, open side (10N;40°C)|P4211|min|>=1440|J0PME002|T|p4211##min##j0pme002##|>=1440|1440.0|
112|66905-70000-40|single_liner|66905-70000-40P4212|17|Holding power/steel, covered side (10N;40°C)|P4212|min|>=1440|J0PME002|T|p4212##min##j0pme002##|>=1440|1440.0|
113|66905-70000-40|single_liner|66905-70000-40P4213|18|Holding power/steel, open side (10N;70°C)|P4213|min|>=500|J0PME002|T|p4213##min##j0pme002##|>=500|500.0|
114|66905-70000-40|single_liner|66905-70000-40P4214|19|Holding power/steel, covered side (10N;70°C)|P4214|min|>=500|J0PME002|T|p4214##min##j0pme002##|>=500|500.0|
115|66905-70000-40|single_liner|66905-70000-40P4113|20|RoHS conformity, proofed by ext. certificate of analysis|P4113|-|i.O. / OK|3RD_PARTY_LAB|T0|p4113##-##3rd_party_lab##|i.O. / OK||
116|66905-70000-40|single_liner|66905-70000-40P4114|21|halogen content (F,Cl,Br,I), proofed by external CoA|P4114|ppm|<=50|3RD_PARTY_LAB|T0|p4114##ppm##3rd_party_lab##|<=50||50.0
117|66910-70000-40|single_liner|66910-70000-40PP4079|0|Adhensive weight of 1st coating|PP4079|g/m²|49000|J0PM0005||pp4079##g/m²##j0pm0005##|49000|49000.0|49000.0
118|66910-70000-40|single_liner|66910-70000-40PP4080|0|Adhensive weight of 2cd coating|PP4080|g/m²|49000|J0PM0005||pp4080##g/m²##j0pm0005##|49000|49000.0|49000.0
119|66910-70000-40|single_liner|66910-70000-40P4079|1|Total weight after 1st coating, without liner|P4079|g/m²|66.00 ± 6.00|J0PM0005|I/SC-P|p4079##g/m²##j0pm0005##|66.00 ± 6.00|60.0|72.0
120|66910-70000-40|single_liner|66910-70000-40P4080|2|Total weight, without liner|P4080|g/m²|115.00 ± 11.00|J0PM0005|I/SC-P|p4080##g/m²##j0pm0005##|115.00 ± 11.00|104.0|126.0
121|66910-70000-40|single_liner|66910-70000-40P4433|3|Total thickness, without liner (10N;disc:16mm)|P4433|µM|100 ± 10|J0PMC002|L|p4433##µm##j0pmc002##|100 ± 10|90.0|110.0
122|66910-70000-40|single_liner|66910-70000-40P4004|4|Removable force of paper liner (180° method)|P4004|cN/cm|<=20.0|J0PMH001|L|p4004##cn/cm##j0pmh001##|<=20.0||20.0
123|66910-70000-40|single_liner|66910-70000-40P4110|5|Moisture paper liner, 1 week aging (Moistrex Pg11;82g/m²)|P4110|%|>=4.0|J0PM0089|L|p4110##%##j0pm0089##|>=4.0|4.0|
124|66910-70000-40|single_liner|66910-70000-40P4041|6|Holding power/steel, open side (10N;RT)|P4041|min|>=1440|J0PME002|L|p4041##min##j0pme002##|>=1440|1440.0|
125|66910-70000-40|single_liner|66910-70000-40P4042|7|Holding power/steel, covered side (10N;RT)|P4042|min|>=1440|J0PME002|L|p4042##min##j0pme002##|>=1440|1440.0|
126|66910-70000-40|single_liner|66910-70000-40P4005|8|Peel adhesion/Steel, open side (180° method)|P4005|N/cm|7.1 ± 2.0|J0PMA002|L|p4005##n/cm##j0pma002##|7.1 ± 2.0|5.1|9.1
127|66910-70000-40|single_liner|66910-70000-40P4006|9|Peel adhesion/Steel, covered side (180° method)|P4006|N/cm|7.5 ± 2.0|J0PMA002|L|p4006##n/cm##j0pma002##|7.5 ± 2.0|5.5|9.5
128|66910-70000-40|single_liner|66910-70000-40P4115|10|Static Peel/PC, open side (50g;70°C;4h)|P4115|mm|<=50|J0PM0073|L|p4115##mm##j0pm0073##|<=50||50.0
129|66910-70000-40|single_liner|66910-70000-40P4116|11|Static Peel/PC, covered side (50g;70°C;4h)|P4116|mm|<=50|J0PM0073|L|p4116##mm##j0pm0073##|<=50||50.0
130|66910-70000-40|single_liner|66910-70000-40P4405|12|Edge tapping/PC, open side(60°C;90%Rh)|P4405|-|i.O. / OK|J0PM0208|L|p4405##-##j0pm0208##|i.O. / OK||
131|66910-70000-40|single_liner|66910-70000-40P4406|13|Edge tapping/PC, cover side(60°C;90%Rh)|P4406|-|i.O. / OK|J0PM0208|L|p4406##-##j0pm0208##|i.O. / OK||
132|66910-70000-40|single_liner|66910-70000-40P4007|14|Peel adhesion/Steel, 14 days, open side (180° method)|P4007|N/cm|10.5 ± 2.0|J0PMA002|T|p4007##n/cm##j0pma002##|10.5 ± 2.0|8.5|12.5
133|66910-70000-40|single_liner|66910-70000-40P4008|15|Peel adhesion/Steel, 14days, covered side (180° method)|P4008|N/cm|10.9 ± 2.0|J0PMA002|T|p4008##n/cm##j0pma002##|10.9 ± 2.0|8.9|12.9
134|66910-70000-40|single_liner|66910-70000-40P4211|16|Holding power/steel, open side (10N;40°C)|P4211|min|>=1440|J0PME002|T|p4211##min##j0pme002##|>=1440|1440.0|
135|66910-70000-40|single_liner|66910-70000-40P4212|17|Holding power/steel, covered side (10N;40°C)|P4212|min|>=1440|J0PME002|T|p4212##min##j0pme002##|>=1440|1440.0|
136|66910-70000-40|single_liner|66910-70000-40P4213|18|Holding power/steel, open side (10N;70°C)|P4213|min|>=500|J0PME002|T|p4213##min##j0pme002##|>=500|500.0|
137|66910-70000-40|single_liner|66910-70000-40P4214|19|Holding power/steel, covered side (10N;70°C)|P4214|min|>=500|J0PME002|T|p4214##min##j0pme002##|>=500|500.0|
138|66910-70000-40|single_liner|66910-70000-40P4113|20|RoHS conformity, proofed by ext. certificate of analysis|P4113|-|i.O. / OK|3RD_PARTY_LAB|T0|p4113##-##3rd_party_lab##|i.O. / OK||
139|66910-70000-40|single_liner|66910-70000-40P4114|21|halogen content (F,Cl,Br,I), proofed by external CoA|P4114|ppm|<=50|3RD_PARTY_LAB|T0|p4114##ppm##3rd_party_lab##|<=50||50.0
140|66930-70000-40|single_liner|66930-70000-40PP4079|0|Adhensive weight of 1st coating|PP4079|g/m²|15000|J0PM0005||pp4079##g/m²##j0pm0005##|15000|15000.0|15000.0
141|66930-70000-40|single_liner|66930-70000-40PP4080|0|Adhensive weight of 2cd coating|PP4080|g/m²|15000|J0PM0005||pp4080##g/m²##j0pm0005##|15000|15000.0|15000.0
142|66930-70000-40|single_liner|66930-70000-40P4079|1|Total weight after 1st coating, without liner|P4079|g/m²|21.30 ± 4.00|J0PM0005|I/SC-P|p4079##g/m²##j0pm0005##|21.30 ± 4.00|17.3|25.3
143|66930-70000-40|single_liner|66930-70000-40P4080|2|Total weight, without liner|P4080|g/m²|36.30 ± 6.00|J0PM0005|I/SC-P|p4080##g/m²##j0pm0005##|36.30 ± 6.00|30.299999999999997|42.3
144|66930-70000-40|single_liner|66930-70000-40P4433|3|Total thickness, without liner (10N;disc:16mm)|P4433|µM|30 ± 5|J0PMC002|L|p4433##µm##j0pmc002##|30 ± 5|25.0|35.0
145|66930-70000-40|single_liner|66930-70000-40P4004|4|Removable force of paper liner (180° method)|P4004|cN/cm|=< 20|J0PMH001|L|p4004##cn/cm##j0pmh001##|=< 20||20.0
146|66930-70000-40|single_liner|66930-70000-40P4110|5|Moisture paper liner, 1 week aging (Moistrex Pg11;82g/m²)|P4110|%|>= 4.0|J0PM0089|L|p4110##%##j0pm0089##|>= 4.0|4.0|
147|66930-70000-40|single_liner|66930-70000-40P4041|6|Holding power/steel, open side (10N;RT)|P4041|min|>= 1440|J0PME002|L|p4041##min##j0pme002##|>= 1440|1440.0|
148|66930-70000-40|single_liner|66930-70000-40P4042|7|Holding power/steel, covered side (10N;RT)|P4042|min|>= 1440|J0PME002|L|p4042##min##j0pme002##|>= 1440|1440.0|
149|66930-70000-40|single_liner|66930-70000-40P4005|8|Peel adhesion/Steel, open side (180° method)|P4005|N/cm|6.3 ± 2.0|J0PMA002|L|p4005##n/cm##j0pma002##|6.3 ± 2.0|4.3|8.3
150|66930-70000-40|single_liner|66930-70000-40P4006|9|Peel adhesion/Steel, covered side (180° method)|P4006|N/cm|6.1 ± 2.0|J0PMA002|L|p4006##n/cm##j0pma002##|6.1 ± 2.0|4.1|8.1
151|66930-70000-40|single_liner|66930-70000-40P4342|10|Peel adhesion/ASTM-Steel, open side (180° method)|P4342|N/cm|4.5 ± 1.5|ASTM_D_3330_D3330M|L|p4342##n/cm##astm_d_3330_d3330m##|4.5 ± 1.5|3.0|6.0
152|66930-70000-40|single_liner|66930-70000-40P4343|11|Peel adhesion/ASTM-Steel, covered side (180° method)|P4343|N/cm|4.5 ± 1.5|ASTM_D_3330_D3330M|L|p4343##n/cm##astm_d_3330_d3330m##|4.5 ± 1.5|3.0|6.0
153|66930-70000-40|single_liner|66930-70000-40P4220|12|Static Peel/PC, open side (30g;70°C;4h)|P4220|mm|=< 40|J0PM0073|L|p4220##mm##j0pm0073##|=< 40||40.0
154|66930-70000-40|single_liner|66930-70000-40P4221|13|Static Peel/PC, covered side (30g;70°C;4h)|P4221|mm|=< 40|J0PM0073|L|p4221##mm##j0pm0073##|=< 40||40.0
155|66930-70000-40|single_liner|66930-70000-40P4007|14|Peel adhesion/Steel, 14 days, open side (180° method)|P4007|N/cm|8.2 ± 2.5|J0PMA002|T|p4007##n/cm##j0pma002##|8.2 ± 2.5|5.699999999999999|10.7
156|66930-70000-40|single_liner|66930-70000-40P4008|15|Peel adhesion/Steel, 14days, covered side (180° method)|P4008|N/cm|7.8 ± 2.5|J0PMA002|T|p4008##n/cm##j0pma002##|7.8 ± 2.5|5.3|10.3
157|66930-70000-40|single_liner|66930-70000-40P4113|16|RoHS conformity, proofed by ext. certificate of analysis|P4113|-|i.O. / OK|3RD_PARTY_LAB|T1|p4113##-##3rd_party_lab##|i.O. / OK||
158|66930-70000-40|single_liner|66930-70000-40P4114|17|halogen content (F,Cl,Br,I), proofed by external CoA|P4114|ppm|=< 50|3RD_PARTY_LAB|T1|p4114##ppm##3rd_party_lab##|=< 50||50.0
159|66932-70000-40|single_liner|66932-70000-40PP4079|0|Adhensive weight of 1st coating|PP4079|g/m²|26000|J0PM0005||pp4079##g/m²##j0pm0005##|26000|26000.0|26000.0
160|66932-70000-40|single_liner|66932-70000-40PP4080|0|Adhensive weight of 2cd coating|PP4080|g/m²|26000|J0PM0005||pp4080##g/m²##j0pm0005##|26000|26000.0|26000.0
161|66932-70000-40|single_liner|66932-70000-40P4079|1|Total weight after 1st coating, without liner|P4079|g/m²|32.30 ± 3.00|J0PM0005|I/SC-ÄP|p4079##g/m²##j0pm0005##|32.30 ± 3.00|29.299999999999997|35.3
162|66932-70000-40|single_liner|66932-70000-40P4080|2|Total weight, without liner|P4080|g/m²|58.30 ± 5.00|J0PM0005|I/SC-ÄP|p4080##g/m²##j0pm0005##|58.30 ± 5.00|53.3|63.3
163|66932-70000-40|single_liner|66932-70000-40P4433|3|Total thickness, without liner (10N;disc:16mm)|P4433|µM|50 ± 6|J0PMC002|L|p4433##µm##j0pmc002##|50 ± 6|44.0|56.0
164|66932-70000-40|single_liner|66932-70000-40P4004|4|Removable force of paper liner (180° method)|P4004|cN/cm|=< 20|J0PMH001|L|p4004##cn/cm##j0pmh001##|=< 20||20.0
165|66932-70000-40|single_liner|66932-70000-40P4110|5|Moisture paper liner, 1 week aging (Moistrex Pg11;82g/m²)|P4110|%|>= 4.0|J0PM0089|L|p4110##%##j0pm0089##|>= 4.0|4.0|
166|66932-70000-40|single_liner|66932-70000-40P4041|6|Holding power/steel, open side (10N;RT)|P4041|min|>= 1440|J0PME002|L|p4041##min##j0pme002##|>= 1440|1440.0|
167|66932-70000-40|single_liner|66932-70000-40P4042|7|Holding power/steel, covered side (10N;RT)|P4042|min|>= 1440|J0PME002|L|p4042##min##j0pme002##|>= 1440|1440.0|
168|66932-70000-40|single_liner|66932-70000-40P4005|8|Peel adhesion/Steel, open side (180° method)|P4005|N/cm|7.5 ± 2.0|J0PMA002|L|p4005##n/cm##j0pma002##|7.5 ± 2.0|5.5|9.5
169|66932-70000-40|single_liner|66932-70000-40P4006|9|Peel adhesion/Steel, covered side (180° method)|P4006|N/cm|7.6 ± 2.0|J0PMA002|L|p4006##n/cm##j0pma002##|7.6 ± 2.0|5.6|9.6
170|66932-70000-40|single_liner|66932-70000-40P4342|10|Peel adhesion/ASTM-Steel, open side (180° method)|P4342|N/cm|5.6 ± 2.0|ASTM_D_3330_D3330M|L|p4342##n/cm##astm_d_3330_d3330m##|5.6 ± 2.0|3.5999999999999996|7.6
171|66932-70000-40|single_liner|66932-70000-40P4343|11|Peel adhesion/ASTM-Steel, covered side (180° method)|P4343|N/cm|5.5 ± 2.0|ASTM_D_3330_D3330M|L|p4343##n/cm##astm_d_3330_d3330m##|5.5 ± 2.0|3.5|7.5
172|66932-70000-40|single_liner|66932-70000-40P4115|12|Static Peel/PC, open side (50g;70°C;4h)|P4115|mm|=< 40|J0PM0073|L|p4115##mm##j0pm0073##|=< 40||40.0
173|66932-70000-40|single_liner|66932-70000-40P4116|13|Static Peel/PC, covered side (50g;70°C;4h)|P4116|mm|=< 40|J0PM0073|L|p4116##mm##j0pm0073##|=< 40||40.0
174|66932-70000-40|single_liner|66932-70000-40P4405|14|Edge tapping/PC, open side(60°C;90%Rh)|P4405|-|i.O. / OK|J0PM0208|L|p4405##-##j0pm0208##|i.O. / OK||
175|66932-70000-40|single_liner|66932-70000-40P4406|15|Edge tapping/PC, cover side(60°C;90%Rh)|P4406|-|i.O. / OK|J0PM0208|L|p4406##-##j0pm0208##|i.O. / OK||
176|66932-70000-40|single_liner|66932-70000-40P4007|16|Peel adhesion/Steel, 14 days, open side (180° method)|P4007|N/cm|8.9 ± 2.5|J0PMA002|T|p4007##n/cm##j0pma002##|8.9 ± 2.5|6.4|11.4
177|66932-70000-40|single_liner|66932-70000-40P4008|17|Peel adhesion/Steel, 14days, covered side (180° method)|P4008|N/cm|8.8 ± 2.5|J0PMA002|T|p4008##n/cm##j0pma002##|8.8 ± 2.5|6.300000000000001|11.3
178|66932-70000-40|single_liner|66932-70000-40P4113|18|RoHS conformity, proofed by ext. certificate of analysis|P4113|-|i.O. / OK|3RD_PARTY_LAB|T1|p4113##-##3rd_party_lab##|i.O. / OK||
179|66932-70000-40|single_liner|66932-70000-40P4114|19|halogen content (F,Cl,Br,I), proofed by external CoA|P4114|ppm|=< 50|3RD_PARTY_LAB|T1|p4114##ppm##3rd_party_lab##|=< 50||50.0
180|66934-70000-40|single_liner|66934-70000-40PP4079|0|Adhensive weight of 1st coating|PP4079|g/m²|50000|J0PM0005||pp4079##g/m²##j0pm0005##|50000|50000.0|50000.0
181|66934-70000-40|single_liner|66934-70000-40PP4080|0|Adhensive weight of 2cd coating|PP4080|g/m²|50000|J0PM0005||pp4080##g/m²##j0pm0005##|50000|50000.0|50000.0
182|66934-70000-40|single_liner|66934-70000-40P4079|1|Total weight after 1st coating, without liner|P4079|g/m²|67.00 ± 7.00|J0PM0005|I/SC-P|p4079##g/m²##j0pm0005##|67.00 ± 7.00|60.0|74.0
183|66934-70000-40|single_liner|66934-70000-40P4080|2|Total weight, without liner|P4080|g/m²|117.00 ± 14.00|J0PM0005|I/SC-P|p4080##g/m²##j0pm0005##|117.00 ± 14.00|103.0|131.0
184|66934-70000-40|single_liner|66934-70000-40P4433|3|Total thickness, without liner (10N;disc:16mm)|P4433|µM|100 ± 12|J0PMC002|L|p4433##µm##j0pmc002##|100 ± 12|88.0|112.0
185|66934-70000-40|single_liner|66934-70000-40P4004|4|Removable force of paper liner (180° method)|P4004|cN/cm|=< 20|J0PMH001|L|p4004##cn/cm##j0pmh001##|=< 20||20.0
186|66934-70000-40|single_liner|66934-70000-40P4110|5|Moisture paper liner, 1 week aging (Moistrex Pg11;82g/m²)|P4110|%|>= 4.0|J0PM0089|L|p4110##%##j0pm0089##|>= 4.0|4.0|
187|66934-70000-40|single_liner|66934-70000-40P4041|6|Holding power/steel, open side (10N;RT)|P4041|min|>= 1440|J0PME002|L|p4041##min##j0pme002##|>= 1440|1440.0|
188|66934-70000-40|single_liner|66934-70000-40P4042|7|Holding power/steel, covered side (10N;RT)|P4042|min|>= 1440|J0PME002|L|p4042##min##j0pme002##|>= 1440|1440.0|
189|66934-70000-40|single_liner|66934-70000-40P4005|8|Peel adhesion/Steel, open side (180° method)|P4005|N/cm|10.3 ± 2.5|J0PMA002|L|p4005##n/cm##j0pma002##|10.3 ± 2.5|7.800000000000001|12.8
190|66934-70000-40|single_liner|66934-70000-40P4006|9|Peel adhesion/Steel, covered side (180° method)|P4006|N/cm|10.7 ± 2.5|J0PMA002|L|p4006##n/cm##j0pma002##|10.7 ± 2.5|8.2|13.2
191|66934-70000-40|single_liner|66934-70000-40P4342|10|Peel adhesion/ASTM-Steel, open side (180° method)|P4342|N/cm|8.7 ± 2.0|ASTM_D_3330_D3330M|L|p4342##n/cm##astm_d_3330_d3330m##|8.7 ± 2.0|6.699999999999999|10.7
192|66934-70000-40|single_liner|66934-70000-40P4343|11|Peel adhesion/ASTM-Steel, covered side (180° method)|P4343|N/cm|8.4 ± 2.0|ASTM_D_3330_D3330M|L|p4343##n/cm##astm_d_3330_d3330m##|8.4 ± 2.0|6.4|10.4
193|66934-70000-40|single_liner|66934-70000-40P4115|12|Static Peel/PC, open side (50g;70°C;4h)|P4115|mm|=< 30|J0PM0073|L|p4115##mm##j0pm0073##|=< 30||30.0
194|66934-70000-40|single_liner|66934-70000-40P4116|13|Static Peel/PC, covered side (50g;70°C;4h)|P4116|mm|=< 30|J0PM0073|L|p4116##mm##j0pm0073##|=< 30||30.0
195|66934-70000-40|single_liner|66934-70000-40P4405|14|Edge tapping/PC, open side(60°C;90%Rh)|P4405|-|i.O. / OK|J0PM0208|L|p4405##-##j0pm0208##|i.O. / OK||
196|66934-70000-40|single_liner|66934-70000-40P4406|15|Edge tapping/PC, cover side(60°C;90%Rh)|P4406|-|i.O. / OK|J0PM0208|L|p4406##-##j0pm0208##|i.O. / OK||
197|66934-70000-40|single_liner|66934-70000-40P4007|16|Peel adhesion/Steel, 14 days, open side (180° method)|P4007|N/cm|12.1 ± 3.0|J0PMA002|T|p4007##n/cm##j0pma002##|12.1 ± 3.0|9.1|15.1
198|66934-70000-40|single_liner|66934-70000-40P4008|17|Peel adhesion/Steel, 14days, covered side (180° method)|P4008|N/cm|11.5 ± 3.0|J0PMA002|T|p4008##n/cm##j0pma002##|11.5 ± 3.0|8.5|14.5
199|66934-70000-40|single_liner|66934-70000-40P4113|18|RoHS conformity, proofed by ext. certificate of analysis|P4113|-|i.O. / OK|3RD_PARTY_LAB|T1|p4113##-##3rd_party_lab##|i.O. / OK||
200|66934-70000-40|single_liner|66934-70000-40P4114|19|halogen content (F,Cl,Br,I), proofed by external CoA|P4114|ppm|=< 50|3RD_PARTY_LAB|T1|p4114##ppm##3rd_party_lab##|=< 50||50.0
201|68503-70000-57|double_liner|68503-70000-57PP4079|0|Adhensive weight of 1st coating|PP4079|g/m²|14000|J0PM0005||pp4079##g/m²##j0pm0005##|14000|14000.0|14000.0
202|68503-70000-57|double_liner|68503-70000-57PP4080|0|Adhensive weight of 2cd coating|PP4080|g/m²|14000|J0PM0005||pp4080##g/m²##j0pm0005##|14000|14000.0|14000.0
203|68503-70000-57|double_liner|68503-70000-57P4079|1|Total weight after 1st coating, without liner|P4079|g/m²|20.8 ± 3|J0PM0005|I|p4079##g/m²##j0pm0005##|20.8 ± 3|17.8|23.8
204|68503-70000-57|double_liner|68503-70000-57P4080|2|Total weight, without liner|P4080|g/m²|34.8 ± 5|J0PM0005|I|p4080##g/m²##j0pm0005##|34.8 ± 5|29.799999999999997|39.8
205|68503-70000-57|double_liner|68503-70000-57P4433|3|Total thickness, without liner (10N;disc:16mm)|P4433|µM|30 ± 4|J0PMC002|L|p4433##µm##j0pmc002##|30 ± 4|26.0|34.0
206|68503-70000-57|double_liner|68503-70000-57P4169|4|Removable force of thin liner film (180° method)|P4169|cN/cm|<=10|J0PMH001|L|p4169##cn/cm##j0pmh001##|<=10||10.0
207|68503-70000-57|double_liner|68503-70000-57P4170|5|Removable force of thick liner film (180° method)|P4170|cN/cm|<=15|J0PMH001|L|p4170##cn/cm##j0pmh001##|<=15||15.0
208|68503-70000-57|double_liner|68503-70000-57P4148|6|Holding power/steel, inside (10N;RT)|P4148|min|>=1440|J0PME002|L|p4148##min##j0pme002##|>=1440|1440.0|
209|68503-70000-57|double_liner|68503-70000-57P4149|7|Holding power/steel, outside (10N;RT)|P4149|min|>=1440|J0PME002|L|p4149##min##j0pme002##|>=1440|1440.0|
210|68503-70000-57|double_liner|68503-70000-57P4144|8|Peel adhesion/Steel, inside (180° method)|P4144|N/cm|7.2 ± 1.8|J0PMA002|L|p4144##n/cm##j0pma002##|7.2 ± 1.8|5.4|9.0
211|68503-70000-57|double_liner|68503-70000-57P4145|9|Peel adhesion/Steel, outside (180° method)|P4145|N/cm|7.7 ± 2.0|J0PMA002|L|p4145##n/cm##j0pma002##|7.7 ± 2.0|5.7|9.7
212|68503-70000-57|double_liner|68503-70000-57P4146|10|Peel adhesion/Steel, 14 days, inside (180° method)|P4146|N/cm|8.1 ± 2.0|J0PMA002|T|p4146##n/cm##j0pma002##|8.1 ± 2.0|6.1|10.1
213|68503-70000-57|double_liner|68503-70000-57P4147|11|Peel adhesion/Steel, 14 days, outside (180° method)|P4147|N/cm|8.3 ± 2.5|J0PMA002|T|p4147##n/cm##j0pma002##|8.3 ± 2.5|5.800000000000001|10.8
214|68503-70000-57|double_liner|68503-70000-57P4158|12|Peel adhesion/PE, inside (180° method)|P4158|N/cm|4.2 ± 1.5|J0PMA002|T|p4158##n/cm##j0pma002##|4.2 ± 1.5|2.7|5.7
215|68503-70000-57|double_liner|68503-70000-57P4159|13|Peel adhesion/PE, outside (180° method)|P4159|N/cm|4.2 ± 1.5|J0PMA002|T|p4159##n/cm##j0pma002##|4.2 ± 1.5|2.7|5.7
216|68503-70000-57|double_liner|68503-70000-57P4160|14|Peel adhesion/PE, 14 days, inside (180° method)|P4160|N/cm|4.7 ± 1.5|J0PMA002|T|p4160##n/cm##j0pma002##|4.7 ± 1.5|3.2|6.2
217|68503-70000-57|double_liner|68503-70000-57P4161|15|Peel adhesion/PE, 14 days, outside (180° method)|P4161|N/cm|4.7 ± 1.5|J0PMA002|T|p4161##n/cm##j0pma002##|4.7 ± 1.5|3.2|6.2
218|68503-70000-57|double_liner|68503-70000-57P4154|16|Peel adhesion/PC, inside (180° method)|P4154|N/cm|8.5 ± 2.0|J0PMA002|T|p4154##n/cm##j0pma002##|8.5 ± 2.0|6.5|10.5
219|68503-70000-57|double_liner|68503-70000-57P4155|17|Peel adhesion/PC, outside (180° method)|P4155|N/cm|8.0 ± 2.0|J0PMA002|T|p4155##n/cm##j0pma002##|8.0 ± 2.0|6.0|10.0
220|68503-70000-57|double_liner|68503-70000-57P4156|18|Peel adhesion/PC, 14 days, inside (180° method)|P4156|N/cm|8.9 ± 2.0|J0PMA002|T|p4156##n/cm##j0pma002##|8.9 ± 2.0|6.9|10.9
221|68503-70000-57|double_liner|68503-70000-57P4157|19|Peel adhesion/PC, 14 days, outside (180° method)|P4157|N/cm|8.5 ± 2.0|J0PMA002|T|p4157##n/cm##j0pma002##|8.5 ± 2.0|6.5|10.5
222|68503-70000-57|double_liner|68503-70000-57P4065|20|Maximum tensile strength, M.D.(L=100mm;v=300mm/min)|P4065|N/15mm|>= 10.00|J0PMC001|T|p4065##n/15mm##j0pmc001##|>= 10.00|10.0|
223|68503-70000-57|double_liner|68503-70000-57P4066|21|Tensile elongation, M.D.(L=100mm;v=300mm/min)|P4066|%|>= 50.0|J0PMC001|T|p4066##%##j0pmc001##|>= 50.0|50.0|
224|68505-70000-57|double_liner|68505-70000-57PP4079|0|Adhensive weight of 1st coating|PP4079|g/m²|20000|J0PM0005||pp4079##g/m²##j0pm0005##|20000|20000.0|20000.0
225|68505-70000-57|double_liner|68505-70000-57PP4080|0|Adhensive weight of 2cd coating|PP4080|g/m²|20000|J0PM0005||pp4080##g/m²##j0pm0005##|20000|20000.0|20000.0
226|68505-70000-57|double_liner|68505-70000-57P4079|1|Total weight after 1st coating, without liner|P4079|g/m²|37.00 ± 4.00|J0PM0005|I/SC-P|p4079##g/m²##j0pm0005##|37.00 ± 4.00|33.0|41.0
227|68505-70000-57|double_liner|68505-70000-57P4080|2|Total weight, without liner|P4080|g/m²|57.00 ± 7.00|J0PM0005|I/SC-P|p4080##g/m²##j0pm0005##|57.00 ± 7.00|50.0|64.0
