Repository: taomoai/tesa_PDA

# PDA - AI for Product Design

产品需求匹配与材料替换建议系统

## 项目简介

PDA (Product Design Assistant) 是一个基于 AI 的产品需求匹配与材料替换建议系统，专为胶带产品的设计优化而开发。系统通过三个核心步骤帮助用户快速找到满足性能要求的产品方案或材料组合：

- **Step 1: 精确匹配** - 基于精确条件筛选现有产品
- **Step 2: 近似匹配** - 使用容差算法找到最相近的产品，并提供可视化分析
- **Step 3: 新材料研发** - 基于目标性能逆向设计材料组合方案

## 功能特性

### Step 1: 精确匹配
- 支持多维度精确筛选：产品类型、总厚度、颜色、基材、剥离力、移除力等
- 实时展示匹配结果和产品详情
- 支持产品属性对比和标签筛选

### Step 2: 近似匹配
- 智能容差匹配算法，找到最相近的产品
- 雷达图可视化展示多维度匹配度
- PCA 降维分析产品分布密度
- 支持 Top-N 产品推荐和详细评估

### Step 3: 新材料研发
- 基于目标性能逆向设计材料组合
- 使用机器学习模型预测产品性能
- OR-Tools 优化求解器寻找最优方案
- 支持多方案对比和评分排序

File: AI_for_Product_Design/data/item_no_name_mapping.csv
Item_No|product_count|Item_Name
P4003|7|Moisture paper liner, 1 week aging (Moistrex Pg6; 80g/m²)##%##
P4004|29|Removable force of paper liner (180° method)##cN/cm##
P4005|32|Peel adhesion/Steel, open side (180° method)##N/cm##
P4006|32|Peel adhesion/Steel, covered side (180° method)##N/cm##
P4007|32|Peel adhesion/Steel, 14 days, open side (180° method)##N/cm##
P4008|32|Peel adhesion/Steel, 14days, covered side (180° method)##N/cm##
P4009|15|Peel adhesion/ABS, open side (180° method)##N/cm##
P4010|15|Peel adhesion/ABS, covered side (180° method)##N/cm##
P4011|15|Peel adhesion/ABS, 14 days, open side (180° method)##N/cm##
P4012|15|Peel adhesion/ABS, 14days, covered side (180° method)##N/cm##
P4013|25|Peel adhesion/PC, open side (180° method)##N/cm##
P4014|25|Peel adhesion/PC, covered side (180° method)##N/cm##
P4015|25|Peel adhesion/PC, 14 days, open side (180° method)##N/cm##
P4016|25|Peel adhesion/PC, 14days, covered side (180° method)##N/cm##
P4017|16|Peel adhesion/PE, covered side (180° method)##N/cm##
P4018|16|Peel adhesion/PE, 14 days, open side (180° method)##N/cm##
P4019|16|Peel adhesion/PE, 14 days, open side (180° method)##N/cm##
P4020|16|Peel adhesion/PE, 14days, covered side (180° method)##N/cm##
P4041|26|Holding power/steel, open side (10N; RT)##min##
P4042|26|Holding power/steel, covered side (10N; RT)##min##
P4043|7|Peel adhesion/Alu, open side (180° method)##N/cm##
P4044|7|Peel adhesion/Alu, covered side (180° method)##N/cm##
P4045|7|Peel adhesion/Alu, 14days, open side (180° method)##N/cm##
P4046|7|Peel adhesion/Alu, 14days, covered side (180° method)##N/cm##
P4047|4|Peel adhesion/PS, covered side (180° method)##N/cm##
P4048|4|Peel adhesion/PS, 14days, open side (180° method)##N/cm##
P4049|4|Peel adhesion/PS, 14days, covered side (180° method)##N/cm##
P4050|4|Peel adhesion/PET, open side (180° method)##N/cm##
P4051|13|Peel adhesion/PET, covered side (180° method)##N/cm##
P4052|13|Peel adhesion/PET, 14days, open side (180° method)##N/cm##
P4053|13|Peel adhesion/PET, 14days, covered side (180° method)##N/cm##
P4054|13|Peel adhesion/PET, 14days, covered side (180° method)##N/cm##
P4055|6|Peel adhesion/PVC, covered side (180° method)##N/cm##
P4056|6|Peel adhesion/PVC, 14days, open side (180° method)##N/cm##
P4057|6|Peel adhesion/PVC, 14days, covered side (180° method)##N/cm##
P4058|6|Peel adhesion/PE, open side (180° method)##N/cm##
P4059|6|Peel adhesion/PP, covered side (180° method)##N/cm##
P4060|6|Peel adhesion/PP, 14days, open side (180° method)##N/cm##
P4061|6|Peel adhesion/PP, 14days, covered side (180° method)##N/cm##
P4062|6|Peel adhesion/Glass, open side (180° method)##N/cm##
P4063|18|Heat resistance, long time##°C##
P4064|17|Heat resistance, long time##°C##
P4065|11|Maximum tensile strength, M.D.(L=100mm;v=300mm/min)##N/15mm##
P4066|11|Heat resistance, short time##%##
P4067|1|Shear test, open side (250g;RT)##min##
P4068|1|Shear test, covered side (250g;RT)##min##
P4069|1|Shear test, open side (125g;40°C)##min##
P4070|1|Shear test, covered side (125g;40°C)##min##
P4071|1|Shear test, open side (70g;70°C)##min##
P4072|1|Shear test, covered side (70g;70°C)##min##
P4079|41|Total weight after 1st coating, without liner##g/m²##
P4080|41|Total weight, without liner##g/m²##
P4083|9|Rolling Ball Tack, covered side##mm##
P4084|8|Rolling Ball Tack, covered side##mm##
P4110|22|Moisture paper liner, 1 week aging (Moistrex Pg11; 82g/m²)##%##
P4111|7|Peel adhesion/PI, open side (180° method)##N/cm##
P4112|7|Peel adhesion/PI, covered side (180° method)##N/cm##
P4113|33|RoHS conformity, proofed by ext. certificate of analysis##-##
P4114|32|halogen content (F, Cl, Br, I), proofed by external CoA##ppm##
P4115|10|Static Peel/PC, open side (50g; 70°C; 4h)##mm##
P4116|10|Static Peel/PC, covered side (50g; 70°C; 4h)##mm##
P4119|6|Flip Off, open side (100µmPET/PC;72h;85°C)##-##
P4120|6|Flip Off, covered side (100µmPET/PC;72h;85°C)##-##
P4127|2|Removable force of liner film (180° method)##cN/cm##
P4131|8|Peel adhesion/Glass, covered side (180° method)##N/cm##
P4132|8|Peel adhesion/Glass, 14 days, open side (180° method)##N/cm##
P4133|8|Peel adhesion/Glass, 14 days, covered side (180° method)##N/cm##
P4134|8|Maximum tensile strength, M.D.(L=100mm;v=300mm/min)##N/cm##
P4140|6|Removable force of liner foil, inside (180° method)##cN/cm##
P4141|6|Removable force of liner foil, outside (180° method)##cN/cm##
P4144|8|Peel adhesion/Steel, inside (180° method)##N/cm##
P4145|8|Peel adhesion/Steel, outside (180° method)##N/cm##
P4146|8|Peel adhesion/Steel, 14 days, inside (180° method)##N/cm##
P4147|8|Peel adhesion/Steel, 14 days, outside (180° method)##N/cm##
P4148|3|Holding power/steel, inside (10N;RT)##min##
P4149|3|Holding power/steel, outside (10N;RT)##min##
P4150|4|Peel adhesion/ABS, inside (180° method)##N/cm##
P4151|4|Peel adhesion/ABS, outside (180° method)##N/cm##
P4152|4|Peel adhesion/ABS, 14 days, inside (180° method)##N/cm##
P4153|4|Peel adhesion/ABS, 14 days, outside (180° method)##N/cm##
P4154|6|Peel adhesion/PC, inside (180° method)##N/cm##
P4155|6|Peel adhesion/PC, outside (180° method)##N/cm##
P4156|6|Peel adhesion/PC, 14 days, inside (180° method)##N/cm##
P4157|6|Peel adhesion/PC, 14 days, outside (180° method)##N/cm##
P4158|3|Peel adhesion/PE, inside (180° method)##N/cm##
P4159|3|Peel adhesion/PE, outside (180° method)##N/cm##
P4160|3|Peel adhesion/PE, 14 days, inside (180° method)##N/cm##
P4161|3|Peel adhesion/PE, 14 days, outside (180° method)##N/cm##
P4163|7|Peel adhesion/PI, 14days, open side (180° method)##N/cm##
P4164|7|Peel adhesion/PI, 14days, covered side (180° method)##N/cm##
P4165|2|Removability/PC, cov.S. (14d;85°C;95%rh)##-##
P4169|4|Removable force of thin liner film (180° method)##cN/cm##
P4170|4|Removable force of thick liner film (180° method)##cN/cm##
P4193|1|Peel adhesion/PET, inside (180° method)##N/cm##
P4194|1|Peel adhesion/PET, outside (180° method)##N/cm##
P4195|1|Peel adhesion/PET, 14 days, inside (180° method)##N/cm##
P4196|1|Peel adhesion/PET, 14 days, outside (180° method)##N/cm##
P4207|1|Peel adhesion/PI, outside (180° method)##N/cm##
P4208|1|Peel adhesion/PI, inside (180° method)##N/cm##
P4211|9|Holding power/steel, open side (10N;40°C)##min##
P4212|9|Holding power/steel, covered side (10N;40°C)##min##
P4213|9|Holding power/steel, open side (10N;70°C)##min##
P4214|9|Holding power/steel, covered side (10N;70°C)##min##
P4220|4|Static Peel/PC, open side (30g; 70°C; 4h)##mm##
P4221|4|Static Peel/PC, covered side (30g; 70°C; 4h)##mm##
P4222|1|halogen content (F,Cl,Br,I), proofed by external CoA##-##
P4229|1|Peel adhesion/Steel, inside (180°; 23MY PET reinforced)##N/cm##
P4230|1|Peel adhesion/Steel, outside (180°; 23MY PET reinforced)##N/cm##
P4231|1|Peel adhesion/Glass, inside (180°; 23MY PET reinforced)##N/cm##
P4232|1|Peel adhesion/Glass, outside (180°; 23MY PET reinforced)##N/cm##
P4233|1|Peel adhesion/Steel, inside, 14d (180°;23MY PET reinforced)##N/cm##
P4234|1|Peel adhesion/Steel, outside, 14d (180°;23MY PET reinforced)##N/cm##
P4235|1|Peel adhesion/Glass, inside, 14d (180°;23MY PET reinforced)##N/cm##
P4236|1|Peel adhesion/Glass, outside, 14d (180°;23MY PET reinforced)##N/cm##
P4256|1|Peel adhesion/PI, 14 days, inside (180° method)##N/cm##
P4257|1|Peel adhesion/PI, 14 days, outside (180° method)##N/cm##
P4264|4|Removability/PC, cov.S. (1d aging; 7d dwelling;85°C;95%rh)##-##
P4301|2|Microshear test inside 40°C, 15min, 100g##µM##
P4302|2|Microshear test outside 40°C, 15min, 100g##µM##
P4338|4|Peel adhesion/Steel, inside (180° method, ASTM3300)##N/cm##
P4339|4|Peel adhesion/Steel, outside (180° method, ASTM3300)##N/cm##
P4340|3|Peel adhesion/Steel, 14 days, inside (180° method, ASTM3300)##N/cm##
P4341|3|Peel adhesion/Steel, 14 days, outside (180° method, ASTM3300##N/cm##
P4342|4|Peel adhesion/ASTM-Steel, open side (180° method)##N/cm##
P4343|4|Peel adhesion/ASTM-Steel, covered side (180° method)##N/cm##
P4344|1|Peel adhesion/ASTM-Steel, open side, after 14 days (180° met##N/cm##
P4345|1|Peel adhesion/ASTM-Steel, covered side after 14 days (180° m##N/cm##
P4405|6|Edge tapping/PC, open side(60°C;90%Rh)##-##
P4406|6|Edge tapping/PC, cover side(60°C;90%Rh)##-##
P4407|2|Removability/PC,remov. s.(aging; 7d dwelling;85°C;95%rh)##-##
P4408|2|Removability/Glass, remov.s. (aging; 7d dwelling; 85°C; 95%rh)##-##
P4409|1|Removability/ABS,remov.s. (aging; 7d dwelling;85°C;95%rh)##-##
P4433|41|Total thickness, without liner (10N;disc:16mm)##µM##
P4449|2|Peel adhesion/Glass, outside (180° method)##N/cm##
P4450|2|Peel adhesion/Glass, inside (180° method)##N/cm##
P4451|2|Peel adhesion/Glass, 14 days, outside (180° method)##N/cm##
P4452|2|Peel adhesion/Glass, 14 days, inside (180° method)##N/cm##
P4524|1|Name plate 11° RT 48hrs##mm##
PP4079|41|Adhensive weight of 1st coating##g/m²##
PP4080|41|Adhensive weight of 2cd coating##g/m²##

File: AI_for_Product_Design/data/df_product.csv (part 2 of 6)
ID|Product Spec|Product_type|Product_spec_nart|No.|Item Description|Item No.|Unit|Target Value|Test Method|Test Type|property_key|property_value|lb|ub
228|68505-70000-57|double_liner|68505-70000-57P4433|3|Total thickness, without liner (10N;disc:16mm)|P4433|µM|50 ± 6|J0PMC002|L|p4433##µm##j0pmc002##|50 ± 6|44.0|56.0
229|68505-70000-57|double_liner|68505-70000-57P4169|4|Removable force of thin liner film (180° method)|P4169|cN/cm|<= 10|J0PMH001|L|p4169##cn/cm##j0pmh001##|<= 10||10.0
230|68505-70000-57|double_liner|68505-70000-57P4170|5|Removable force of thick liner film (180° method)|P4170|cN/cm|<=15|J0PMH001|L|p4170##cn/cm##j0pmh001##|<=15||15.0
231|68505-70000-57|double_liner|68505-70000-57P4148|6|Holding power/steel, inside (10N;RT)|P4148|min|>=500|J0PME002|L|p4148##min##j0pme002##|>=500|500.0|
232|68505-70000-57|double_liner|68505-70000-57P4149|7|Holding power/steel, outside (10N;RT)|P4149|min|>=500|J0PME002|L|p4149##min##j0pme002##|>=500|500.0|
233|68505-70000-57|double_liner|68505-70000-57P4144|8|Peel adhesion/Steel, inside (180° method)|P4144|N/cm|6.5 ± 2.0|J0PMA002|L|p4144##n/cm##j0pma002##|6.5 ± 2.0|4.5|8.5
234|68505-70000-57|double_liner|68505-70000-57P4145|9|Peel adhesion/Steel, outside (180° method)|P4145|N/cm|6.8 ± 2.0|J0PMA002|L|p4145##n/cm##j0pma002##|6.8 ± 2.0|4.8|8.8
235|68505-70000-57|double_liner|68505-70000-57P4146|10|Peel adhesion/Steel, 14 days, inside (180° method)|P4146|N/cm|7.3 ± 2.0|J0PMA002|T|p4146##n/cm##j0pma002##|7.3 ± 2.0|5.3|9.3
236|68505-70000-57|double_liner|68505-70000-57P4147|11|Peel adhesion/Steel, 14 days, outside (180° method)|P4147|N/cm|7.3 ± 2.0|J0PMA002|T|p4147##n/cm##j0pma002##|7.3 ± 2.0|5.3|9.3
237|68505-70000-57|double_liner|68505-70000-57P4158|12|Peel adhesion/PE, inside (180° method)|P4158|N/cm|4.1 ± 1.5|J0PMA002|T|p4158##n/cm##j0pma002##|4.1 ± 1.5|2.5999999999999996|5.6
238|68505-70000-57|double_liner|68505-70000-57P4159|13|Peel adhesion/PE, outside (180° method)|P4159|N/cm|3.5 ± 1.5|J0PMA002|T|p4159##n/cm##j0pma002##|3.5 ± 1.5|2.0|5.0
239|68505-70000-57|double_liner|68505-70000-57P4160|14|Peel adhesion/PE, 14 days, inside (180° method)|P4160|N/cm|4.3 ± 1.5|J0PMA002|T|p4160##n/cm##j0pma002##|4.3 ± 1.5|2.8|5.8
240|68505-70000-57|double_liner|68505-70000-57P4161|15|Peel adhesion/PE, 14 days, outside (180° method)|P4161|N/cm|4.3 ± 1.5|J0PMA002|T|p4161##n/cm##j0pma002##|4.3 ± 1.5|2.8|5.8
241|68505-70000-57|double_liner|68505-70000-57P4154|16|Peel adhesion/PC, inside (180° method)|P4154|N/cm|6.8 ± 2.0|J0PMA002|T|p4154##n/cm##j0pma002##|6.8 ± 2.0|4.8|8.8
242|68505-70000-57|double_liner|68505-70000-57P4155|17|Peel adhesion/PC, outside (180° method)|P4155|N/cm|6.1 ± 2.0|J0PMA002|T|p4155##n/cm##j0pma002##|6.1 ± 2.0|4.1|8.1
243|68505-70000-57|double_liner|68505-70000-57P4156|18|Peel adhesion/PC, 14 days, inside (180° method)|P4156|N/cm|7.0 ± 2.0|J0PMA002|T|p4156##n/cm##j0pma002##|7.0 ± 2.0|5.0|9.0
244|68505-70000-57|double_liner|68505-70000-57P4157|19|Peel adhesion/PC, 14 days, outside (180° method)|P4157|N/cm|6.9 ± 2.0|J0PMA002|T|p4157##n/cm##j0pma002##|6.9 ± 2.0|4.9|8.9
245|68505-70000-57|double_liner|68505-70000-57P4065|20|Maximum tensile strength, M.D.(L=100mm;v=300mm/min)|P4065|N/15mm|>= 30.00|J0PMC001|T|p4065##n/15mm##j0pmc001##|>= 30.00|30.0|
246|68505-70000-57|double_liner|68505-70000-57P4066|21|Tensile elongation, M.D.(L=100mm;v=300mm/min)|P4066|%|>= 50.0|J0PMC001|T|p4066##%##j0pmc001##|>= 50.0|50.0|
247|68530-70000-40|single_liner|68530-70000-40PP4079|0|Adhensive weight of 1st coating|PP4079|g/m²|16000|J0PM0005||pp4079##g/m²##j0pm0005##|16000|16000.0|16000.0
248|68530-70000-40|single_liner|68530-70000-40PP4080|0|Adhensive weight of 2cd coating|PP4080|g/m²|16000|J0PM0005||pp4080##g/m²##j0pm0005##|16000|16000.0|16000.0
249|68530-70000-40|single_liner|68530-70000-40P4079|1|Total weight after 1st coating, without liner|P4079|g/m²|22.30 ± 4.00|J0PM0005|I/SC-P|p4079##g/m²##j0pm0005##|22.30 ± 4.00|18.3|26.3
250|68530-70000-40|single_liner|68530-70000-40P4080|2|Total weight, without liner|P4080|g/m²|38.30 ± 7.00|J0PM0005|I/SC-P|p4080##g/m²##j0pm0005##|38.30 ± 7.00|31.299999999999997|45.3
251|68530-70000-40|single_liner|68530-70000-40P4433|3|Total thickness, without liner (10N;disc:16mm)|P4433|µM|30 ± 6|J0PMC002|L|p4433##µm##j0pmc002##|30 ± 6|24.0|36.0
252|68530-70000-40|single_liner|68530-70000-40P4110|4|Moisture paper liner, 1 week aging (Moistrex Pg11; 82g/m²)|P4110|%|>= 4.0|J0PM0089|L|p4110##%##j0pm0089##|>= 4.0|4.0|
253|68530-70000-40|single_liner|68530-70000-40P4004|5|Removable force of paper liner (180° method)|P4004|cN/cm|=< 30.0|J0PMH001|L|p4004##cn/cm##j0pmh001##|=< 30.0||30.0
254|68530-70000-40|single_liner|68530-70000-40P4041|6|Holding power/steel, open side (10N; RT)|P4041|min|>= 1000|J0PME002|L|p4041##min##j0pme002##|>= 1000|1000.0|
255|68530-70000-40|single_liner|68530-70000-40P4042|7|Holding power/steel, covered side (10N; RT)|P4042|min|>= 500|J0PME002|L|p4042##min##j0pme002##|>= 500|500.0|
256|68530-70000-40|single_liner|68530-70000-40P4005|8|Peel adhesion/Steel, open side (180° method)|P4005|N/cm|5.0 ± 2.0|J0PMA002|L|p4005##n/cm##j0pma002##|5.0 ± 2.0|3.0|7.0
257|68530-70000-40|single_liner|68530-70000-40P4006|9|Peel adhesion/Steel, covered side (180° method)|P4006|N/cm|5.0 ± 2.0|J0PMA002|L|p4006##n/cm##j0pma002##|5.0 ± 2.0|3.0|7.0
258|68530-70000-40|single_liner|68530-70000-40P4220|10|Static Peel/PC, open side (30g; 70°C; 4h)|P4220|mm|=< 75|J0PM0073|L|p4220##mm##j0pm0073##|=< 75||75.0
259|68530-70000-40|single_liner|68530-70000-40P4221|11|Static Peel/PC, covered side (30g; 70°C; 4h)|P4221|mm|=< 75|J0PM0073|L|p4221##mm##j0pm0073##|=< 75||75.0
260|68530-70000-40|single_liner|68530-70000-40P4013|12|Peel adhesion/PC, open side (180° method)|P4013|N/cm|5.1 ± 2.0|J0PMA002|L|p4013##n/cm##j0pma002##|5.1 ± 2.0|3.0999999999999996|7.1
261|68530-70000-40|single_liner|68530-70000-40P4014|13|Peel adhesion/PC, covered side (180° method)|P4014|N/cm|5.5 ± 2.0|J0PMA002|L|p4014##n/cm##j0pma002##|5.5 ± 2.0|3.5|7.5
262|68530-70000-40|single_liner|68530-70000-40P4007|14|Peel adhesion/Steel, 14 days, open side (180° method)|P4007|N/cm|6.0 ± 2.5|J0PMA002|T|p4007##n/cm##j0pma002##|6.0 ± 2.5|3.5|8.5
263|68530-70000-40|single_liner|68530-70000-40P4008|15|Peel adhesion/Steel, 14days, covered side (180° method)|P4008|N/cm|6.8 ± 2.5|J0PMA002|T|p4008##n/cm##j0pma002##|6.8 ± 2.5|4.3|9.3
264|68530-70000-40|single_liner|68530-70000-40P4015|16|Peel adhesion/PC, 14 days, open side (180° method)|P4015|N/cm|6.1 ± 2.5|J0PMA002|T|p4015##n/cm##j0pma002##|6.1 ± 2.5|3.5999999999999996|8.6
265|68530-70000-40|single_liner|68530-70000-40P4016|17|Peel adhesion/PC, 14days, covered side (180° method)|P4016|N/cm|7.1 ± 2.5|J0PMA002|T|p4016##n/cm##j0pma002##|7.1 ± 2.5|4.6|9.6
266|68530-70000-40|single_liner|68530-70000-40P4009|18|Peel adhesion/ABS, open side (180° method)|P4009|N/cm|4.4 ± 2.0|J0PMA002|T|p4009##n/cm##j0pma002##|4.4 ± 2.0|2.4000000000000004|6.4
267|68530-70000-40|single_liner|68530-70000-40P4010|19|Peel adhesion/ABS, covered side (180° method)|P4010|N/cm|4.8 ± 2.0|J0PMA002|T|p4010##n/cm##j0pma002##|4.8 ± 2.0|2.8|6.8
268|68530-70000-40|single_liner|68530-70000-40P4011|20|Peel adhesion/ABS, 14 days, open side (180° method)|P4011|N/cm|5.9 ± 2.0|J0PMA002|T|p4011##n/cm##j0pma002##|5.9 ± 2.0|3.9000000000000004|7.9
269|68530-70000-40|single_liner|68530-70000-40P4012|21|Peel adhesion/ABS, 14days, covered side (180° method)|P4012|N/cm|6.8 ± 2.5|J0PMA002|T|p4012##n/cm##j0pma002##|6.8 ± 2.5|4.3|9.3
270|68530-70000-40|single_liner|68530-70000-40P4051|22|Peel adhesion/PET, open side (180° method)|P4051|N/cm|4.3 ± 2.0|J0PMA002|T|p4051##n/cm##j0pma002##|4.3 ± 2.0|2.3|6.3
271|68530-70000-40|single_liner|68530-70000-40P4052|23|Peel adhesion/PET, covered side (180° method)|P4052|N/cm|4.7 ± 2.0|J0PMA002|T|p4052##n/cm##j0pma002##|4.7 ± 2.0|2.7|6.7
272|68530-70000-40|single_liner|68530-70000-40P4053|24|Peel adhesion/PET, 14days, open side (180° method)|P4053|N/cm|5.4 ± 2.0|J0PMA002|T|p4053##n/cm##j0pma002##|5.4 ± 2.0|3.4000000000000004|7.4
273|68530-70000-40|single_liner|68530-70000-40P4054|25|Peel adhesion/PET, 14days, covered side (180° method)|P4054|N/cm|6.3 ± 2.5|J0PMA002|T|p4054##n/cm##j0pma002##|6.3 ± 2.5|3.8|8.8
274|68530-70000-40|single_liner|68530-70000-40P4017|26|Peel adhesion/PE, open side (180° method)|P4017|N/cm|2.6 ± 1.5|J0PMA002|T|p4017##n/cm##j0pma002##|2.6 ± 1.5|1.1|4.1
275|68530-70000-40|single_liner|68530-70000-40P4018|27|Peel adhesion/PE, covered side (180° method)|P4018|N/cm|2.8 ± 1.5|J0PMA002|T|p4018##n/cm##j0pma002##|2.8 ± 1.5|1.2999999999999998|4.3
276|68530-70000-40|single_liner|68530-70000-40P4019|28|Peel adhesion/PE, 14 days, open side (180° method)|P4019|N/cm|3.9 ± 2.0|J0PMA002|T|p4019##n/cm##j0pma002##|3.9 ± 2.0|1.9|5.9
277|68530-70000-40|single_liner|68530-70000-40P4020|29|Peel adhesion/PE, 14days, covered side (180° method)|P4020|N/cm|4.3 ± 2.0|J0PMA002|T|p4020##n/cm##j0pma002##|4.3 ± 2.0|2.3|6.3
278|68530-70000-40|single_liner|68530-70000-40P4111|30|Peel adhesion/PI, open side (180° method)|P4111|N/cm|4.8 ± 2.0|J0PMA002|T|p4111##n/cm##j0pma002##|4.8 ± 2.0|2.8|6.8
279|68530-70000-40|single_liner|68530-70000-40P4112|31|Peel adhesion/PI, covered side (180° method)|P4112|N/cm|5.3 ± 2.0|J0PMA002|T|p4112##n/cm##j0pma002##|5.3 ± 2.0|3.3|7.3
280|68530-70000-40|single_liner|68530-70000-40P4163|32|Peel adhesion/PI, 14days, open side (180° method)|P4163|N/cm|6.1 ± 2.5|J0PMA002|T|p4163##n/cm##j0pma002##|6.1 ± 2.5|3.5999999999999996|8.6
281|68530-70000-40|single_liner|68530-70000-40P4164|33|Peel adhesion/PI, 14days, covered side (180° method)|P4164|N/cm|7.1 ± 2.5|J0PMA002|T|p4164##n/cm##j0pma002##|7.1 ± 2.5|4.6|9.6
282|68530-70000-40|single_liner|68530-70000-40P4083|34|Rolling Ball Tack, open side|P4083|mm|=< 600|J0PM0075|T|p4083##mm##j0pm0075##|=< 600||600.0
283|68530-70000-40|single_liner|68530-70000-40P4084|35|Rolling Ball Tack, covered side|P4084|mm|=< 600|J0PM0075|T|p4084##mm##j0pm0075##|=< 600||600.0
284|68530-70000-40|single_liner|68530-70000-40P4063|36|Heat resistance, short time|P4063|°C|>= 140°C|J0PMX074|T|p4063##°c##j0pmx074##|>= 140°C|140.0|
285|68530-70000-40|single_liner|68530-70000-40P4064|37|Heat resistance, long time|P4064|°C|>= 80|J0PMX074|T|p4064##°c##j0pmx074##|>= 80|80.0|
286|68530-70000-40|single_liner|68530-70000-40P4113|38|RoHS conformity, proofed by ext. certificate of analysis|P4113|-|i.O. / OK|3RD_PARTY_LAB|T|p4113##-##3rd_party_lab##|i.O. / OK||
287|68530-70000-40|single_liner|68530-70000-40P4222|39|halogen content (F,Cl,Br,I), proofed by external CoA|P4222|-|i O. / OK|3RD_PARTY_LAB|T|p4222##-##3rd_party_lab##|i O. / OK||
288|68532-70000-40|single_liner|68532-70000-40PP4079|0|Adhensive weight of 1st coating|PP4079|g/m²|26000|J0PM0005||pp4079##g/m²##j0pm0005##|26000|26000.0|26000.0
289|68532-70000-40|single_liner|68532-70000-40PP4080|0|Adhensive weight of 2cd coating|PP4080|g/m²|26000|J0PM0005||pp4080##g/m²##j0pm0005##|26000|26000.0|26000.0
290|68532-70000-40|single_liner|68532-70000-40P4079|1|Total weight after 1st coating, without liner|P4079|g/m²|32.30 ± 6.00|J0PM0005|I/SC-P|p4079##g/m²##j0pm0005##|32.30 ± 6.00|26.299999999999997|38.3
291|68532-70000-40|single_liner|68532-70000-40P4080|2|Total weight, without liner|P4080|g/m²|58.30 ± 11.00|J0PM0005|I/SC-P|p4080##g/m²##j0pm0005##|58.30 ± 11.00|47.3|69.3
292|68532-70000-40|single_liner|68532-70000-40P4433|3|Total thickness, without liner (10N;disc:16mm)|P4433|µM|50 ± 10|J0PMC002|L|p4433##µm##j0pmc002##|50 ± 10|40.0|60.0
293|68532-70000-40|single_liner|68532-70000-40P4110|4|Moisture paper liner, 1 week aging (Moistrex Pg11; 82g/m²)|P4110|%|>= 4.0|J0PM0089|L|p4110##%##j0pm0089##|>= 4.0|4.0|
294|68532-70000-40|single_liner|68532-70000-40P4004|5|Removable force of paper liner (180° method)|P4004|cN/cm|=< 30.0|J0PMH001|L|p4004##cn/cm##j0pmh001##|=< 30.0||30.0
295|68532-70000-40|single_liner|68532-70000-40P4041|6|Holding power/steel, open side (10N; RT)|P4041|min|>= 1000|J0PME002|L|p4041##min##j0pme002##|>= 1000|1000.0|
296|68532-70000-40|single_liner|68532-70000-40P4042|7|Holding power/steel, covered side (10N; RT)|P4042|min|>= 1000|J0PME002|L|p4042##min##j0pme002##|>= 1000|1000.0|
297|68532-70000-40|single_liner|68532-70000-40P4005|8|Peel adhesion/Steel, open side (180° method)|P4005|N/cm|6.4 ± 2.0|J0PMA002|L|p4005##n/cm##j0pma002##|6.4 ± 2.0|4.4|8.4
298|68532-70000-40|single_liner|68532-70000-40P4006|9|Peel adhesion/Steel, covered side (180° method)|P4006|N/cm|6.6 ± 2.0|J0PMA002|L|p4006##n/cm##j0pma002##|6.6 ± 2.0|4.6|8.6
299|68532-70000-40|single_liner|68532-70000-40P4013|10|Peel adhesion/PC, open side (180° method)|P4013|N/cm|6.5 ± 2.0|J0PMA002|L|p4013##n/cm##j0pma002##|6.5 ± 2.0|4.5|8.5
300|68532-70000-40|single_liner|68532-70000-40P4014|11|Peel adhesion/PC, covered side (180° method)|P4014|N/cm|6.7 ± 2.0|J0PMA002|L|p4014##n/cm##j0pma002##|6.7 ± 2.0|4.7|8.7
301|68532-70000-40|single_liner|68532-70000-40P4015|12|Peel adhesion/PC, 14 days, open side (180° method)|P4015|N/cm|8.8 ± 3.0|J0PMA002|T|p4015##n/cm##j0pma002##|8.8 ± 3.0|5.800000000000001|11.8
302|68532-70000-40|single_liner|68532-70000-40P4016|13|Peel adhesion/PC, 14days, covered side (180° method)|P4016|N/cm|9.1 ± 3.0|J0PMA002|T|p4016##n/cm##j0pma002##|9.1 ± 3.0|6.1|12.1
303|68532-70000-40|single_liner|68532-70000-40P4220|14|Static Peel/PC, open side (30g; 70°C; 4h)|P4220|mm|=< 70|J0PM0073|L|p4220##mm##j0pm0073##|=< 70||70.0
304|68532-70000-40|single_liner|68532-70000-40P4221|15|Static Peel/PC, covered side (30g; 70°C; 4h)|P4221|mm|=< 70|J0PM0073|L|p4221##mm##j0pm0073##|=< 70||70.0
305|68532-70000-40|single_liner|68532-70000-40P4007|16|Peel adhesion/Steel, 14 days, open side (180° method)|P4007|N/cm|8.2 ± 3.0|J0PMA002|T|p4007##n/cm##j0pma002##|8.2 ± 3.0|5.199999999999999|11.2
306|68532-70000-40|single_liner|68532-70000-40P4008|17|Peel adhesion/Steel, 14days, covered side (180° method)|P4008|N/cm|8.4 ± 3.0|J0PMA002|T|p4008##n/cm##j0pma002##|8.4 ± 3.0|5.4|11.4
307|68532-70000-40|single_liner|68532-70000-40P4111|18|Peel adhesion/PI, open side (180° method)|P4111|N/cm|6.3 ± 2.0|J0PMA002|T|p4111##n/cm##j0pma002##|6.3 ± 2.0|4.3|8.3
308|68532-70000-40|single_liner|68532-70000-40P4112|19|Peel adhesion/PI, covered side (180° method)|P4112|N/cm|6.6 ± 2.0|J0PMA002|T|p4112##n/cm##j0pma002##|6.6 ± 2.0|4.6|8.6
309|68532-70000-40|single_liner|68532-70000-40P4163|20|Peel adhesion/PI, 14days, open side (180° method)|P4163|N/cm|8.8 ± 3.0|J0PMA002|T|p4163##n/cm##j0pma002##|8.8 ± 3.0|5.800000000000001|11.8
310|68532-70000-40|single_liner|68532-70000-40P4164|21|Peel adhesion/PI, 14days, covered side (180° method)|P4164|N/cm|8.7 ± 3.0|J0PMA002|T|p4164##n/cm##j0pma002##|8.7 ± 3.0|5.699999999999999|11.7
311|68532-70000-40|single_liner|68532-70000-40P4009|22|Peel adhesion/ABS, open side (180° method)|P4009|N/cm|5.5 ± 2.0|J0PMA002|T|p4009##n/cm##j0pma002##|5.5 ± 2.0|3.5|7.5
312|68532-70000-40|single_liner|68532-70000-40P4010|23|Peel adhesion/ABS, covered side (180° method)|P4010|N/cm|5.9 ± 2.0|J0PMA002|T|p4010##n/cm##j0pma002##|5.9 ± 2.0|3.9000000000000004|7.9
313|68532-70000-40|single_liner|68532-70000-40P4011|24|Peel adhesion/ABS, 14 days, open side (180° method)|P4011|N/cm|8.0 ± 3.0|J0PMA002|T|p4011##n/cm##j0pma002##|8.0 ± 3.0|5.0|11.0
314|68532-70000-40|single_liner|68532-70000-40P4012|25|Peel adhesion/ABS, 14days, covered side (180° method)|P4012|N/cm|8.5 ± 3.0|J0PMA002|T|p4012##n/cm##j0pma002##|8.5 ± 3.0|5.5|11.5
315|68532-70000-40|single_liner|68532-70000-40P4051|26|Peel adhesion/PET, open side (180° method)|P4051|N/cm|5.2 ± 2.5|J0PMA002|T|p4051##n/cm##j0pma002##|5.2 ± 2.5|2.7|7.7
316|68532-70000-40|single_liner|68532-70000-40P4052|27|Peel adhesion/PET, covered side (180° method)|P4052|N/cm|6.0 ± 2.0|J0PMA002|T|p4052##n/cm##j0pma002##|6.0 ± 2.0|4.0|8.0
317|68532-70000-40|single_liner|68532-70000-40P4053|28|Peel adhesion/PET, 14days, open side (180° method)|P4053|N/cm|8.2 ± 3.0|J0PMA002|T|p4053##n/cm##j0pma002##|8.2 ± 3.0|5.199999999999999|11.2
318|68532-70000-40|single_liner|68532-70000-40P4054|29|Peel adhesion/PET, 14days, covered side (180° method)|P4054|N/cm|8.5 ± 3.0|J0PMA002|T|p4054##n/cm##j0pma002##|8.5 ± 3.0|5.5|11.5
319|68532-70000-40|single_liner|68532-70000-40P4017|30|Peel adhesion/PE, open side (180° method)|P4017|N/cm|3.3 ± 1.5|J0PMA002|T|p4017##n/cm##j0pma002##|3.3 ± 1.5|1.7999999999999998|4.8
320|68532-70000-40|single_liner|68532-70000-40P4018|31|Peel adhesion/PE, covered side (180° method)|P4018|N/cm|3.7 ± 1.5|J0PMA002|T|p4018##n/cm##j0pma002##|3.7 ± 1.5|2.2|5.2
321|68532-70000-40|single_liner|68532-70000-40P4019|32|Peel adhesion/PE, 14 days, open side (180° method)|P4019|N/cm|4.8 ± 2.0|J0PMA002|T|p4019##n/cm##j0pma002##|4.8 ± 2.0|2.8|6.8
322|68532-70000-40|single_liner|68532-70000-40P4020|33|Peel adhesion/PE, 14days, covered side (180° method)|P4020|N/cm|4.9 ± 2.0|J0PMA002|T|p4020##n/cm##j0pma002##|4.9 ± 2.0|2.9000000000000004|6.9
323|68532-70000-40|single_liner|68532-70000-40P4119|34|Flip Off, open side (100µmPET/PC;72h;85°C)|P4119|-|i.O. / OK|J0PM0156|T|p4119##-##j0pm0156##|i.O. / OK||
324|68532-70000-40|single_liner|68532-70000-40P4120|35|Flip Off, covered side (100µmPET/PC;72h;85°C)|P4120|-|i.O. / OK|J0PM0156|T|p4120##-##j0pm0156##|i.O. / OK||
325|68532-70000-40|single_liner|68532-70000-40P4083|36|Rolling Ball Tack, open side|P4083|mm|=< 300|J0PM0075|T|p4083##mm##j0pm0075##|=< 300||300.0
326|68532-70000-40|single_liner|68532-70000-40P4084|37|Rolling Ball Tack, covered side|P4084|mm|=< 300|J0PM0075|T|p4084##mm##j0pm0075##|=< 300||300.0
327|68532-70000-40|single_liner|68532-70000-40P4063|38|Heat resistance, short time|P4063|°C|>= 140|J0PMX074|T|p4063##°c##j0pmx074##|>= 140|140.0|
328|68532-70000-40|single_liner|68532-70000-40P4064|39|Heat resistance, long time|P4064|°C|>= 80|J0PMX074|T|p4064##°c##j0pmx074##|>= 80|80.0|
329|68532-70000-40|single_liner|68532-70000-40P4113|40|RoHS conformity, proofed by ext. certificate of analysis|P4113|-|i.O. / OK|3RD_PARTY_LAB|T|p4113##-##3rd_party_lab##|i.O. / OK||
330|68532-70000-40|single_liner|68532-70000-40P4114|41|halogen content (F,Cl,Br,I), proofed by external CoA|P4114|ppm|=< 30|3RD_PARTY_LAB|T|p4114##ppm##3rd_party_lab##|=< 30||30.0
331|68535-70000-40|single_liner|68535-70000-40PP4079|0|Adhensive weight of 1st coating|PP4079|g/m²|42000|J0PM0005||pp4079##g/m²##j0pm0005##|42000|42000.0|42000.0
332|68535-70000-40|single_liner|68535-70000-40PP4080|0|Adhensive weight of 2cd coating|PP4080|g/m²|42000|J0PM0005||pp4080##g/m²##j0pm0005##|42000|42000.0|42000.0
333|68535-70000-40|single_liner|68535-70000-40P4079|1|Total weight after 1st coating, without liner|P4079|g/m²|48.30 ± 8.00|J0PM0005|I/SC-P|p4079##g/m²##j0pm0005##|48.30 ± 8.00|40.3|56.3
334|68535-70000-40|single_liner|68535-70000-40P4080|2|Total weight, without liner|P4080|g/m²|90.30 ± 14.00|J0PM0005|I/SC-P|p4080##g/m²##j0pm0005##|90.30 ± 14.00|76.3|104.3
335|68535-70000-40|single_liner|68535-70000-40P4433|3|Total thickness, without liner (10N;disc:16mm)|P4433|µM|80 ± 12|J0PMC002|L|p4433##µm##j0pmc002##|80 ± 12|68.0|92.0
336|68535-70000-40|single_liner|68535-70000-40P4110|4|Moisture paper liner, 1 week aging (Moistrex Pg11; 82g/m²)|P4110|%|>= 4.0|J0PM0089|L|p4110##%##j0pm0089##|>= 4.0|4.0|
337|68535-70000-40|single_liner|68535-70000-40P4004|5|Removable force of paper liner (180° method)|P4004|cN/cm|=< 30.0|J0PMH001|L|p4004##cn/cm##j0pmh001##|=< 30.0||30.0
338|68535-70000-40|single_liner|68535-70000-40P4041|6|Holding power/steel, open side (10N; RT)|P4041|min|>= 1000|J0PME002|L|p4041##min##j0pme002##|>= 1000|1000.0|
339|68535-70000-40|single_liner|68535-70000-40P4042|7|Holding power/steel, covered side (10N; RT)|P4042|min|>= 1000|J0PME002|L|p4042##min##j0pme002##|>= 1000|1000.0|
340|68535-70000-40|single_liner|68535-70000-40P4005|8|Peel adhesion/Steel, open side (180° method)|P4005|N/cm|7.3 ± 2.5|J0PMA002|L|p4005##n/cm##j0pma002##|7.3 ± 2.5|4.8|9.8
341|68535-70000-40|single_liner|68535-70000-40P4006|9|Peel adhesion/Steel, covered side (180° method)|P4006|N/cm|7.5 ± 2.5|J0PMA002|L|p4006##n/cm##j0pma002##|7.5 ± 2.5|5.0|10.0
342|68535-70000-40|single_liner|68535-70000-40P4013|10|Peel adhesion/PC, open side (180° method)|P4013|N/cm|7.4 ± 2.5|J0PMA002|L|p4013##n/cm##j0pma002##|7.4 ± 2.5|4.9|9.9
343|68535-70000-40|single_liner|68535-70000-40P4014|11|Peel adhesion/PC, covered side (180° method)|P4014|N/cm|7.6 ± 2.5|J0PMA002|L|p4014##n/cm##j0pma002##|7.6 ± 2.5|5.1|10.1
344|68535-70000-40|single_liner|68535-70000-40P4015|12|Peel adhesion/PC, 14 days, open side (180° method)|P4015|N/cm|10.9 ± 3.0|J0PMA002|T|p4015##n/cm##j0pma002##|10.9 ± 3.0|7.9|13.9
345|68535-70000-40|single_liner|68535-70000-40P4016|13|Peel adhesion/PC, 14days, covered side (180° method)|P4016|N/cm|11.0 ± 3.0|J0PMA002|T|p4016##n/cm##j0pma002##|11.0 ± 3.0|8.0|14.0
346|68535-70000-40|single_liner|68535-70000-40P4115|14|Static Peel/PC, open side (50g; 70°C; 4h)|P4115|mm|=< 75|J0PM0073|L|p4115##mm##j0pm0073##|=< 75||75.0
347|68535-70000-40|single_liner|68535-70000-40P4116|15|Static Peel/PC, covered side (50g; 70°C; 4h)|P4116|mm|=< 75|J0PM0073|L|p4116##mm##j0pm0073##|=< 75||75.0
348|68535-70000-40|single_liner|68535-70000-40P4007|16|Peel adhesion/Steel, 14 days, open side (180° method)|P4007|N/cm|10.0 ± 3.0|J0PMA002|T|p4007##n/cm##j0pma002##|10.0 ± 3.0|7.0|13.0
349|68535-70000-40|single_liner|68535-70000-40P4008|17|Peel adhesion/Steel, 14days, covered side (180° method)|P4008|N/cm|10.0 ± 2.5|J0PMA002|T|p4008##n/cm##j0pma002##|10.0 ± 2.5|7.5|12.5
350|68535-70000-40|single_liner|68535-70000-40P4111|18|Peel adhesion/PI, open side (180° method)|P4111|N/cm|7.3 ± 2.5|J0PMA002|T|p4111##n/cm##j0pma002##|7.3 ± 2.5|4.8|9.8
351|68535-70000-40|single_liner|68535-70000-40P4112|19|Peel adhesion/PI, covered side (180° method)|P4112|N/cm|7.4 ± 2.5|J0PMA002|T|p4112##n/cm##j0pma002##|7.4 ± 2.5|4.9|9.9
352|68535-70000-40|single_liner|68535-70000-40P4163|20|Peel adhesion/PI, 14days, open side (180° method)|P4163|N/cm|10.5 ± 3.0|J0PMA002|T|p4163##n/cm##j0pma002##|10.5 ± 3.0|7.5|13.5
353|68535-70000-40|single_liner|68535-70000-40P4164|21|Peel adhesion/PI, 14days, covered side (180° method)|P4164|N/cm|10.8 ± 3.0|J0PMA002|T|p4164##n/cm##j0pma002##|10.8 ± 3.0|7.800000000000001|13.8
354|68535-70000-40|single_liner|68535-70000-40P4009|22|Peel adhesion/ABS, open side (180° method)|P4009|N/cm|6.2 ± 2.0|J0PMA002|T|p4009##n/cm##j0pma002##|6.2 ± 2.0|4.2|8.2
355|68535-70000-40|single_liner|68535-70000-40P4010|23|Peel adhesion/ABS, covered side (180° method)|P4010|N/cm|6.4 ± 2.0|J0PMA002|T|p4010##n/cm##j0pma002##|6.4 ± 2.0|4.4|8.4
356|68535-70000-40|single_liner|68535-70000-40P4011|24|Peel adhesion/ABS, 14 days, open side (180° method)|P4011|N/cm|10.6 ± 3.0|J0PMA002|T|p4011##n/cm##j0pma002##|10.6 ± 3.0|7.6|13.6
357|68535-70000-40|single_liner|68535-70000-40P4012|25|Peel adhesion/ABS, 14days, covered side (180° method)|P4012|N/cm|10.3 ± 3.0|J0PMA002|T|p4012##n/cm##j0pma002##|10.3 ± 3.0|7.300000000000001|13.3
358|68535-70000-40|single_liner|68535-70000-40P4051|26|Peel adhesion/PET, open side (180° method)|P4051|N/cm|6.2 ± 2.0|J0PMA002|T|p4051##n/cm##j0pma002##|6.2 ± 2.0|4.2|8.2
359|68535-70000-40|single_liner|68535-70000-40P4052|27|Peel adhesion/PET, covered side (180° method)|P4052|N/cm|6.4 ± 2.0|J0PMA002|T|p4052##n/cm##j0pma002##|6.4 ± 2.0|4.4|8.4
360|68535-70000-40|single_liner|68535-70000-40P4053|28|Peel adhesion/PET, 14days, open side (180° method)|P4053|N/cm|10.0 ± 3.0|J0PMA002|T|p4053##n/cm##j0pma002##|10.0 ± 3.0|7.0|13.0
361|68535-70000-40|single_liner|68535-70000-40P4054|29|Peel adhesion/PET, 14days, covered side (180° method)|P4054|N/cm|9.8 ± 3.0|J0PMA002|T|p4054##n/cm##j0pma002##|9.8 ± 3.0|6.800000000000001|12.8
362|68535-70000-40|single_liner|68535-70000-40P4017|30|Peel adhesion/PE, open side (180° method)|P4017|N/cm|3.9 ± 1.5|J0PMA002|T|p4017##n/cm##j0pma002##|3.9 ± 1.5|2.4|5.4
363|68535-70000-40|single_liner|68535-70000-40P4018|31|Peel adhesion/PE, covered side (180° method)|P4018|N/cm|4.1 ± 2.0|J0PMA002|T|p4018##n/cm##j0pma002##|4.1 ± 2.0|2.0999999999999996|6.1
364|68535-70000-40|single_liner|68535-70000-40P4019|32|Peel adhesion/PE, 14 days, open side (180° method)|P4019|N/cm|5.5 ± 2.0|J0PMA002|T|p4019##n/cm##j0pma002##|5.5 ± 2.0|3.5|7.5
365|68535-70000-40|single_liner|68535-70000-40P4020|33|Peel adhesion/PE, 14days, covered side (180° method)|P4020|N/cm|5.4 ± 2.0|J0PMA002|T|p4020##n/cm##j0pma002##|5.4 ± 2.0|3.4000000000000004|7.4
366|68535-70000-40|single_liner|68535-70000-40P4119|34|Flip Off, open side (100µmPET/PC;72h;85°C)|P4119|-|i.O. / OK|J0PM0156|T|p4119##-##j0pm0156##|i.O. / OK||
367|68535-70000-40|single_liner|68535-70000-40P4120|35|Flip Off, covered side (100µmPET/PC;72h;85°C)|P4120|-|i.O. / OK|J0PM0156|T|p4120##-##j0pm0156##|i.O. / OK||
368|68535-70000-40|single_liner|68535-70000-40P4083|36|Rolling Ball Tack, open side|P4083|mm|=< 300|J0PM0075|T|p4083##mm##j0pm0075##|=< 300||300.0
369|68535-70000-40|single_liner|68535-70000-40P4084|37|Rolling Ball Tack, covered side|P4084|mm|=< 300|J0PM0075|T|p4084##mm##j0pm0075##|=< 300||300.0
370|68535-70000-40|single_liner|68535-70000-40P4063|38|Heat resistance, short time|P4063|°C|>= 140|J0PMX074|T|p4063##°c##j0pmx074##|>= 140|140.0|
371|68535-70000-40|single_liner|68535-70000-40P4064|39|Heat resistance, long time|P4064|°C|>= 80|J0PMX074|T|p4064##°c##j0pmx074##|>= 80|80.0|
372|68535-70000-40|single_liner|68535-70000-40P4113|40|RoHS conformity, proofed by ext. certificate of analysis|P4113|-|i.O. / OK|3RD_PARTY_LAB|T|p4113##-##3rd_party_lab##|i.O. / OK||
373|68535-70000-40|single_liner|68535-70000-40P4114|41|halogen content (F,Cl,Br,I), proofed by external CoA|P4114|ppm|=< 30|3RD_PARTY_LAB|T|p4114##ppm##3rd_party_lab##|=< 30||30.0
374|68537-70000-40|single_liner|68537-70000-40PP4079|0|Adhensive weight of 1st coating|PP4079|g/m²|49000|J0PM0005||pp4079##g/m²##j0pm0005##|49000|49000.0|49000.0
375|68537-70000-40|single_liner|68537-70000-40PP4080|0|Adhensive weight of 2cd coating|PP4080|g/m²|49000|J0PM0005||pp4080##g/m²##j0pm0005##|49000|49000.0|49000.0
376|68537-70000-40|single_liner|68537-70000-40P4079|1|Total weight after 1st coating, without liner|P4079|g/m²|66.00 ± 7.00|J0PM0005|I/SC-P|p4079##g/m²##j0pm0005##|66.00 ± 7.00|59.0|73.0
377|68537-70000-40|single_liner|68537-70000-40P4080|2|Total weight, without liner|P4080|g/m²|115.00 ± 13.00|J0PM0005|I/SC-P|p4080##g/m²##j0pm0005##|115.00 ± 13.00|102.0|128.0
378|68537-70000-40|single_liner|68537-70000-40P4433|3|Total thickness, without liner (10N;disc:16mm)|P4433|µM|100 ± 12|J0PMC002|L|p4433##µm##j0pmc002##|100 ± 12|88.0|112.0
379|68537-70000-40|single_liner|68537-70000-40P4110|4|Moisture paper liner, 1 week aging (Moistrex Pg11;82g/m²)|P4110|%|>= 4.0|J0PM0089|L|p4110##%##j0pm0089##|>= 4.0|4.0|
380|68537-70000-40|single_liner|68537-70000-40P4004|5|Removable force of paper liner (180° method)|P4004|cN/cm|=< 30.0|J0PMH001|L|p4004##cn/cm##j0pmh001##|=< 30.0||30.0
381|68537-70000-40|single_liner|68537-70000-40P4041|6|Holding power/steel, open side (10N;RT)|P4041|min|>= 500|J0PME002|L|p4041##min##j0pme002##|>= 500|500.0|
382|68537-70000-40|single_liner|68537-70000-40P4042|7|Holding power/steel, covered side (10N;RT)|P4042|min|>= 500|J0PME002|L|p4042##min##j0pme002##|>= 500|500.0|
383|68537-70000-40|single_liner|68537-70000-40P4005|8|Peel adhesion/Steel, open side (180° method)|P4005|N/cm|7.6 ± 2.5|J0PMA002|L|p4005##n/cm##j0pma002##|7.6 ± 2.5|5.1|10.1
384|68537-70000-40|single_liner|68537-70000-40P4006|9|Peel adhesion/Steel, covered side (180° method)|P4006|N/cm|7.8 ± 2.5|J0PMA002|L|p4006##n/cm##j0pma002##|7.8 ± 2.5|5.3|10.3
385|68537-70000-40|single_liner|68537-70000-40P4013|10|Peel adhesion/PC, open side (180° method)|P4013|N/cm|7.5 ± 2.5|J0PMA002|L|p4013##n/cm##j0pma002##|7.5 ± 2.5|5.0|10.0
386|68537-70000-40|single_liner|68537-70000-40P4014|11|Peel adhesion/PC, covered side (180° method)|P4014|N/cm|8.0 ± 3.0|J0PMA002|L|p4014##n/cm##j0pma002##|8.0 ± 3.0|5.0|11.0
387|68537-70000-40|single_liner|68537-70000-40P4015|12|Peel adhesion/PC, 14 days, open side (180° method)|P4015|N/cm|11.5 ± 3.0|J0PMA002|T|p4015##n/cm##j0pma002##|11.5 ± 3.0|8.5|14.5
388|68537-70000-40|single_liner|68537-70000-40P4016|13|Peel adhesion/PC, 14days, covered side (180° method)|P4016|N/cm|11.8 ± 3.0|J0PMA002|T|p4016##n/cm##j0pma002##|11.8 ± 3.0|8.8|14.8
389|68537-70000-40|single_liner|68537-70000-40P4115|14|Static Peel/PC, open side (50g;70°C;4h)|P4115|mm|=< 50|J0PM0073|L|p4115##mm##j0pm0073##|=< 50||50.0
390|68537-70000-40|single_liner|68537-70000-40P4116|15|Static Peel/PC, covered side (50g;70°C;4h)|P4116|mm|=< 50|J0PM0073|L|p4116##mm##j0pm0073##|=< 50||50.0
391|68537-70000-40|single_liner|68537-70000-40P4007|16|Peel adhesion/Steel, 14 days, open side (180° method)|P4007|N/cm|11.0 ± 4.5|J0PMA002|T|p4007##n/cm##j0pma002##|11.0 ± 4.5|6.5|15.5
392|68537-70000-40|single_liner|68537-70000-40P4008|17|Peel adhesion/Steel, 14days, covered side (180° method)|P4008|N/cm|10.7 ± 3.9|J0PMA002|T|p4008##n/cm##j0pma002##|10.7 ± 3.9|6.799999999999999|14.6
393|68537-70000-40|single_liner|68537-70000-40P4111|18|Peel adhesion/PI, open side (180° method)|P4111|N/cm|7.6 ± 2.5|J0PMA002|T|p4111##n/cm##j0pma002##|7.6 ± 2.5|5.1|10.1
394|68537-70000-40|single_liner|68537-70000-40P4112|19|Peel adhesion/PI, covered side (180° method)|P4112|N/cm|7.6 ± 2.5|J0PMA002|T|p4112##n/cm##j0pma002##|7.6 ± 2.5|5.1|10.1
395|68537-70000-40|single_liner|68537-70000-40P4163|20|Peel adhesion/PI, 14days, open side (180° method)|P4163|N/cm|11.3 ± 3.0|J0PMA002|T|p4163##n/cm##j0pma002##|11.3 ± 3.0|8.3|14.3
396|68537-70000-40|single_liner|68537-70000-40P4164|21|Peel adhesion/PI, 14days, covered side (180° method)|P4164|N/cm|11.0 ± 3.0|J0PMA002|T|p4164##n/cm##j0pma002##|11.0 ± 3.0|8.0|14.0
397|68537-70000-40|single_liner|68537-70000-40P4009|22|Peel adhesion/ABS, open side (180° method)|P4009|N/cm|6.4 ± 2.5|J0PMA002|T|p4009##n/cm##j0pma002##|6.4 ± 2.5|3.9000000000000004|8.9
398|68537-70000-40|single_liner|68537-70000-40P4010|23|Peel adhesion/ABS, covered side (180° method)|P4010|N/cm|6.70 ± 2.5|J0PMA002|T|p4010##n/cm##j0pma002##|6.70 ± 2.5|4.2|9.2
399|68537-70000-40|single_liner|68537-70000-40P4011|24|Peel adhesion/ABS, 14 days, open side (180° method)|P4011|N/cm|10.9 ± 3.0|J0PMA002|T|p4011##n/cm##j0pma002##|10.9 ± 3.0|7.9|13.9
400|68537-70000-40|single_liner|68537-70000-40P4012|25|Peel adhesion/ABS, 14days, covered side (180° method)|P4012|N/cm|11.0 ± 3.0|J0PMA002|T|p4012##n/cm##j0pma002##|11.0 ± 3.0|8.0|14.0
401|68537-70000-40|single_liner|68537-70000-40P4051|26|Peel adhesion/PET, open side (180° method)|P4051|N/cm|6.7 ± 2.5|J0PMA002|T|p4051##n/cm##j0pma002##|6.7 ± 2.5|4.2|9.2
402|68537-70000-40|single_liner|68537-70000-40P4052|27|Peel adhesion/PET, covered side (180° method)|P4052|N/cm|6.8 ± 2.0|J0PMA002|T|p4052##n/cm##j0pma002##|6.8 ± 2.0|4.8|8.8
403|68537-70000-40|single_liner|68537-70000-40P4053|28|Peel adhesion/PET, 14days, open side (180° method)|P4053|N/cm|10.50 ± 3.0|J0PMA002|T|p4053##n/cm##j0pma002##|10.50 ± 3.0|7.5|13.5
404|68537-70000-40|single_liner|68537-70000-40P4054|29|Peel adhesion/PET, 14days, covered side (180° method)|P4054|N/cm|10.0 ± 3.0|J0PMA002|T|p4054##n/cm##j0pma002##|10.0 ± 3.0|7.0|13.0
405|68537-70000-40|single_liner|68537-70000-40P4017|30|Peel adhesion/PE, open side (180° method)|P4017|N/cm|4.3 ± 2.0|J0PMA002|T|p4017##n/cm##j0pma002##|4.3 ± 2.0|2.3|6.3
406|68537-70000-40|single_liner|68537-70000-40P4018|31|Peel adhesion/PE, covered side (180° method)|P4018|N/cm|4.5 ± 2.0|J0PMA002|T|p4018##n/cm##j0pma002##|4.5 ± 2.0|2.5|6.5
407|68537-70000-40|single_liner|68537-70000-40P4019|32|Peel adhesion/PE, 14 days, open side (180° method)|P4019|N/cm|5.6 ± 2.0|J0PMA002|T|p4019##n/cm##j0pma002##|5.6 ± 2.0|3.5999999999999996|7.6
408|68537-70000-40|single_liner|68537-70000-40P4020|33|Peel adhesion/PE, 14days, covered side (180° method)|P4020|N/cm|5.6 ± 2.0|J0PMA002|T|p4020##n/cm##j0pma002##|5.6 ± 2.0|3.5999999999999996|7.6
409|68537-70000-40|single_liner|68537-70000-40P4119|34|Flip Off, open side (100µmPET/PC;72h;85°C)|P4119|-|i.O. / OK|J0PM0156|T|p4119##-##j0pm0156##|i.O. / OK||
410|68537-70000-40|single_liner|68537-70000-40P4120|35|Flip Off, covered side (100µmPET/PC;72h;85°C)|P4120|-|i.O. / OK|J0PM0156|T|p4120##-##j0pm0156##|i.O. / OK||
411|68537-70000-40|single_liner|68537-70000-40P4083|36|Rolling Ball Tack, open side|P4083|mm|=< 600|J0PM0075|T|p4083##mm##j0pm0075##|=< 600||600.0
412|68537-70000-40|single_liner|68537-70000-40P4084|37|Rolling Ball Tack, covered side|P4084|mm|=< 600|J0PM0075|T|p4084##mm##j0pm0075##|=< 600||600.0
413|68537-70000-40|single_liner|68537-70000-40P4063|38|Heat resistance, short time|P4063|°C|>= 140|J0PMX074|T|p4063##°c##j0pmx074##|>= 140|140.0|
414|68537-70000-40|single_liner|68537-70000-40P4064|39|Heat resistance, long time|P4064|°C|>= 80|J0PMX074|T|p4064##°c##j0pmx074##|>= 80|80.0|
415|68537-70000-40|single_liner|68537-70000-40P4113|40|RoHS conformity, proofed by ext. certificate of analysis|P4113|-|i.O. / OK|3RD_PARTY_LAB|T|p4113##-##3rd_party_lab##|i.O. / OK||
416|68537-70000-40|single_liner|68537-70000-40P4114|41|halogen content (F,Cl,Br,I), proofed by external CoA|P4114|ppm|=< 30|3RD_PARTY_LAB|T|p4114##ppm##3rd_party_lab##|=< 30||30.0
417|68540-70000-20|single_liner|68540-70000-20PP4079|0|Adhensive weight of 1st coating|PP4079|g/m²|14000|J0PM0005||pp4079##g/m²##j0pm0005##|14000|14000.0|14000.0
418|68540-70000-20|single_liner|68540-70000-20PP4080|0|Adhensive weight of 2cd coating|PP4080|g/m²|14000|J0PM0005||pp4080##g/m²##j0pm0005##|14000|14000.0|14000.0
419|68540-70000-20|single_liner|68540-70000-20P4079|1|Total weight after 1st coating, without liner|P4079|g/m²|20.3 ± 4.00|J0PM0005|I/SC-P|p4079##g/m²##j0pm0005##|20.3 ± 4.00|16.3|24.3
420|68540-70000-20|single_liner|68540-70000-20P4080|2|Total weight, without liner|P4080|g/m²|34.3 ± 7.00|J0PM0005|I/SC-P|p4080##g/m²##j0pm0005##|34.3 ± 7.00|27.299999999999997|41.3
421|68540-70000-20|single_liner|68540-70000-20P4433|3|Total thickness, without liner (10N;disc:16mm)|P4433|µM|30 ± 6|J0PMC002|L|p4433##µm##j0pmc002##|30 ± 6|24.0|36.0
422|68540-70000-20|single_liner|68540-70000-20P4003|4|Moisture paper liner, 1 week aging (Moistrex Pg6; 80g/m²)|P4003|%|>= 4.0|J0PM0089|L|p4003##%##j0pm0089##|>= 4.0|4.0|
423|68540-70000-20|single_liner|68540-70000-20P4004|5|Removable force of paper liner (180° method)|P4004|cN/cm|=< 30|J0PMH001|L|p4004##cn/cm##j0pmh001##|=< 30||30.0
424|68540-70000-20|single_liner|68540-70000-20P4005|6|Peel adhesion/Steel, open side (180° method)|P4005|N/cm|5.60 ± 2.60|J0PMA002|L|p4005##n/cm##j0pma002##|5.60 ± 2.60|2.9999999999999996|8.2
425|68540-70000-20|single_liner|68540-70000-20P4006|7|Peel adhesion/Steel, covered side (180° method)|P4006|N/cm|6.70 ± 2.50|J0PMA002|L|p4006##n/cm##j0pma002##|6.70 ± 2.50|4.2|9.2
426|68540-70000-20|single_liner|68540-70000-20P4041|8|Holding power/steel, open side (10N; RT)|P4041|min|>= 1000|J0PME002|L|p4041##min##j0pme002##|>= 1000|1000.0|
427|68540-70000-20|single_liner|68540-70000-20P4042|9|Holding power/steel, covered side (10N; RT)|P4042|min|>= 300|J0PME002|L|p4042##min##j0pme002##|>= 300|300.0|
428|68540-70000-20|single_liner|68540-70000-20P4013|10|Peel adhesion/PC, open side (180° method)|P4013|N/cm|6.40 ± 2.50|J0PMA002|L|p4013##n/cm##j0pma002##|6.40 ± 2.50|3.9000000000000004|8.9
429|68540-70000-20|single_liner|68540-70000-20P4014|11|Peel adhesion/PC, covered side (180° method)|P4014|N/cm|6.80 ± 2.50|J0PMA002|L|p4014##n/cm##j0pma002##|6.80 ± 2.50|4.3|9.3
430|68540-70000-20|single_liner|68540-70000-20P4007|12|Peel adhesion/Steel, 14 days, open side (180° method)|P4007|N/cm|6.60 ± 2.50|J0PMA002|T|p4007##n/cm##j0pma002##|6.60 ± 2.50|4.1|9.1
431|68540-70000-20|single_liner|68540-70000-20P4008|13|Peel adhesion/Steel, 14days, covered side (180° method)|P4008|N/cm|7.70 ± 2.50|J0PMA002|T|p4008##n/cm##j0pma002##|7.70 ± 2.50|5.2|10.2
432|68540-70000-20|single_liner|68540-70000-20P4043|14|Peel adhesion/Alu, open side (180° method)|P4043|N/cm|4.80 ± 2.50|J0PMA002|T|p4043##n/cm##j0pma002##|4.80 ± 2.50|2.3|7.3
433|68540-70000-20|single_liner|68540-70000-20P4044|15|Peel adhesion/Alu, covered side (180° method)|P4044|N/cm|6.00 ± 2.50|J0PMA002|T|p4044##n/cm##j0pma002##|6.00 ± 2.50|3.5|8.5
434|68540-70000-20|single_liner|68540-70000-20P4045|16|Peel adhesion/Alu, 14days, open side (180° method)|P4045|N/cm|6.40 ± 2.50|J0PMA002|T|p4045##n/cm##j0pma002##|6.40 ± 2.50|3.9000000000000004|8.9
435|68540-70000-20|single_liner|68540-70000-20P4046|17|Peel adhesion/Alu, 14days, covered side (180° method)|P4046|N/cm|7.40 ± 2.50|J0PMA002|T|p4046##n/cm##j0pma002##|7.40 ± 2.50|4.9|9.9
436|68540-70000-20|single_liner|68540-70000-20P4009|18|Peel adhesion/ABS, open side (180° method)|P4009|N/cm|5.10 ± 2.50|J0PMA002|T|p4009##n/cm##j0pma002##|5.10 ± 2.50|2.5999999999999996|7.6
437|68540-70000-20|single_liner|68540-70000-20P4010|19|Peel adhesion/ABS, covered side (180° method)|P4010|N/cm|5.80 ± 2.50|J0PMA002|T|p4010##n/cm##j0pma002##|5.80 ± 2.50|3.3|8.3
438|68540-70000-20|single_liner|68540-70000-20P4011|20|Peel adhesion/ABS, 14 days, open side (180° method)|P4011|N/cm|7.10 ± 2.50|J0PMA002|T|p4011##n/cm##j0pma002##|7.10 ± 2.50|4.6|9.6
439|68540-70000-20|single_liner|68540-70000-20P4012|21|Peel adhesion/ABS, 14days, covered side (180° method)|P4012|N/cm|7.70 ± 2.50|J0PMA002|T|p4012##n/cm##j0pma002##|7.70 ± 2.50|5.2|10.2
440|68540-70000-20|single_liner|68540-70000-20P4015|22|Peel adhesion/PC, 14 days, open side (180° method)|P4015|N/cm|7.70 ± 3.80|J0PMA002|T|p4015##n/cm##j0pma002##|7.70 ± 3.80|3.9000000000000004|11.5
441|68540-70000-20|single_liner|68540-70000-20P4016|23|Peel adhesion/PC, 14days, covered side (180° method)|P4016|N/cm|8.70 ± 3.80|J0PMA002|T|p4016##n/cm##j0pma002##|8.70 ± 3.80|4.8999999999999995|12.5
442|68540-70000-20|single_liner|68540-70000-20P4047|24|Peel adhesion/PS, open side (180° method)|P4047|N/cm|4.10 ± 2.50|J0PMA002|T|p4047##n/cm##j0pma002##|4.10 ± 2.50|1.5999999999999996|6.6
443|68540-70000-20|single_liner|68540-70000-20P4048|25|Peel adhesion/PS, covered side (180° method)|P4048|N/cm|4.70 ± 2.50|J0PMA002|T|p4048##n/cm##j0pma002##|4.70 ± 2.50|2.2|7.2
444|68540-70000-20|single_liner|68540-70000-20P4049|26|Peel adhesion/PS, 14days, open side (180° method)|P4049|N/cm|6.20 ± 2.50|J0PMA002|T|p4049##n/cm##j0pma002##|6.20 ± 2.50|3.7|8.7
445|68540-70000-20|single_liner|68540-70000-20P4050|27|Peel adhesion/PS, 14days, covered side (180° method)|P4050|N/cm|6.70 ± 2.50|J0PMA002|T|p4050##n/cm##j0pma002##|6.70 ± 2.50|4.2|9.2
446|68540-70000-20|single_liner|68540-70000-20P4051|28|Peel adhesion/PET, open side (180° method)|P4051|N/cm|4.80 ± 2.50|J0PMA002|T|p4051##n/cm##j0pma002##|4.80 ± 2.50|2.3|7.3
447|68540-70000-20|single_liner|68540-70000-20P4052|29|Peel adhesion/PET, covered side (180° method)|P4052|N/cm|5.60 ± 2.50|J0PMA002|T|p4052##n/cm##j0pma002##|5.60 ± 2.50|3.0999999999999996|8.1
448|68540-70000-20|single_liner|68540-70000-20P4053|30|Peel adhesion/PET, 14days, open side (180° method)|P4053|N/cm|5.60 ± 2.50|J0PMA002|T|p4053##n/cm##j0pma002##|5.60 ± 2.50|3.0999999999999996|8.1
449|68540-70000-20|single_liner|68540-70000-20P4054|31|Peel adhesion/PET, 14days, covered side (180° method)|P4054|N/cm|6.00 ± 2.50|J0PMA002|T|p4054##n/cm##j0pma002##|6.00 ± 2.50|3.5|8.5
450|68540-70000-20|single_liner|68540-70000-20P4055|32|Peel adhesion/PVC, open side (180° method)|P4055|N/cm|4.60 ± 2.50|J0PMA002|T|p4055##n/cm##j0pma002##|4.60 ± 2.50|2.0999999999999996|7.1
451|68540-70000-20|single_liner|68540-70000-20P4056|33|Peel adhesion/PVC, covered side (180° method)|P4056|N/cm|5.90 ± 2.50|J0PMA002|T|p4056##n/cm##j0pma002##|5.90 ± 2.50|3.4000000000000004|8.4
452|68540-70000-20|single_liner|68540-70000-20P4057|34|Peel adhesion/PVC, 14days, open side (180° method)|P4057|N/cm|7.70 ± 2.50|J0PMA002|T|p4057##n/cm##j0pma002##|7.70 ± 2.50|5.2|10.2
453|68540-70000-20|single_liner|68540-70000-20P4058|35|Peel adhesion/PVC, 14days, covered side (180° method)|P4058|N/cm|7.70 ± 2.50|J0PMA002|T|p4058##n/cm##j0pma002##|7.70 ± 2.50|5.2|10.2
454|68540-70000-20|single_liner|68540-70000-20P4017|36|Peel adhesion/PE, open side (180° method)|P4017|N/cm|2.20 ± 1.40|J0PMA002|T|p4017##n/cm##j0pma002##|2.20 ± 1.40|0.8000000000000003|3.6
455|68540-70000-20|single_liner|68540-70000-20P4018|37|Peel adhesion/PE, covered side (180° method)|P4018|N/cm|2.40 ± 1.40|J0PMA002|T|p4018##n/cm##j0pma002##|2.40 ± 1.40|1.0|3.8
